Repository: firemodels/exp

# exp
Fire Research Division Experimental Database

Welcome to the Fire Research Division Experimental Database!

This database is a repository of experimental results for fire model validation.  It is used primarily by the Fire Dynamics Simulator ([FDS](https://github.com/firemodels/fds)) and [CFAST](https://github.com/firemodels/cfast).

Pull requests welcome!

File: Aalto_Woods/pine_flaming_25kW.csv
s,kW/m2
Time,HRRPUA
0.,0.0
10.,2.4
20.,1.4
30.,1.7
40.,3.4
50.,14.5
60.,26.0
70.,39.3
80.,49.2
90.,49.5
100.,44.6
110.,49.7
120.,108.7
130.,142.8
140.,133.0
150.,115.5
160.,105.3
170.,97.6
180.,92.7
190.,87.5
200.,86.7
210.,85.2
220.,82.9
230.,78.3
240.,77.7
250.,76.0
260.,72.8
270.,69.8
280.,72.3
290.,71.3
300.,70.3
310.,67.6
320.,67.7
330.,67.6
340.,68.5
350.,66.4
360.,66.1
370.,64.5
380.,66.1
390.,66.2
400.,63.1
410.,63.0
420.,62.3
430.,62.0
440.,62.3
450.,63.4
460.,63.2
470.,62.8
480.,63.1
490.,63.2
500.,63.6
510.,63.5
520.,64.5
530.,62.5
540.,63.3
550.,63.1
560.,64.6
570.,65.2
580.,65.1
590.,64.6
600.,65.0
610.,65.7
620.,64.7
630.,65.5
640.,64.6
650.,64.6
660.,65.4
670.,65.5
680.,65.5
690.,65.0
700.,65.4
710.,65.6
720.,64.3
730.,63.7
740.,64.3
750.,65.6
760.,64.4
770.,63.4
780.,62.4
790.,64.7
800.,63.2
810.,62.8
820.,64.1
830.,65.0
840.,65.3
850.,65.7
860.,65.7
870.,67.8
880.,67.3
890.,66.4
900.,66.5
910.,67.1
920.,68.4
930.,69.4
940.,69.4
950.,68.7
960.,68.9
970.,68.6
980.,70.1
990.,70.6
1000.,72.8
1010.,74.8
1020.,74.9
1030.,74.7
1040.,77.6
1050.,79.3
1060.,78.9
1070.,81.3
1080.,80.8
1090.,83.5
1100.,83.6
1110.,85.2
1120.,88.5
1130.,90.7
1140.,92.2
1150.,93.8
1160.,96.3
1170.,99.9
1180.,101.1
1190.,100.8
1200.,101.9
1210.,107.7
1220.,108.8
1230.,108.7
1240.,110.8
1250.,109.9
1260.,110.3
1270.,107.7
1280.,106.5
1290.,104.1
1300.,103.3
1310.,102.3
1320.,98.6
1330.,95.9
1340.,96.6
1350.,94.3
1360.,91.7
1370.,89.5
1380.,85.3
1390.,83.1
1400.,80.4
1410.,76.0
1420.,73.3
1430.,72.0
1440.,68.2
1450.,66.3
1460.,65.7
1470.,64.5
1480.,63.9
1490.,63.4
1500.,59.8
1510.,55.9
1520.,53.5
1530.,51.3
1540.,49.9
1550.,47.8
1560.,47.4
1570.,46.3
1580.,46.5
1590.,44.9
1600.,44.0
1610.,42.3
1620.,41.7
1630.,41.4
1640.,40.4
1650.,39.7
1660.,39.1
1670.,38.7
1680.,38.4
1690.,37.7
1700.,38.0
1710.,37.3
1720.,35.7
1730.,34.5
1740.,35.0
1750.,34.1
1760.,32.7
1770.,32.6
1780.,32.9
1790.,33.2
1800.,32.3
1810.,32.4
1820.,33.3
1830.,33.2
1840.,31.7
1850.,30.7
1860.,31.0
1870.,30.8
1880.,29.8
1890.,29.1
1900.,30.2
1910.,30.1
1920.,30.2
1930.,29.7
1940.,30.1
1950.,30.4
1960.,29.5
1970.,28.7
1980.,29.1
1990.,29.5
2000.,28.7
2010.,28.1
2020.,28.8
2030.,29.3

File: Aalto_Woods/pine_flaming_50kW.csv
s,kW/m2
Time,HRRPUA
0.,0.0
10.,0.3
20.,0.2
30.,110.4
40.,201.4
50.,184.7
60.,158.7
70.,147.4
80.,135.9
90.,127.0
100.,120.7
110.,116.1
120.,113.5
130.,110.2
140.,110.9
150.,105.4
160.,102.2
170.,100.5
180.,97.5
190.,95.7
200.,93.9
210.,92.6
220.,91.7
230.,91.5
240.,91.1
250.,90.0
260.,88.7
270.,88.7
280.,88.1
290.,87.4
300.,86.5
310.,88.9
320.,88.5
330.,90.0
340.,90.6
350.,89.7
360.,87.9
370.,90.5
380.,90.3
390.,90.0
400.,89.8
410.,91.6
420.,93.5
430.,93.3
440.,92.4
450.,91.5
460.,91.8
470.,93.5
480.,93.5
490.,93.6
500.,93.7
510.,93.5
520.,93.1
530.,93.7
540.,93.2
550.,93.0
560.,93.5
570.,93.9
580.,94.6
590.,96.2
600.,97.4
610.,97.1
620.,98.0
630.,99.5
640.,100.8
650.,101.5
660.,102.2
670.,104.5
680.,105.0
690.,105.1
700.,105.0
710.,106.8
720.,107.8
730.,108.5
740.,109.0
750.,111.0
760.,112.8
770.,116.0
780.,117.2
790.,119.9
800.,123.1
810.,124.4
820.,124.2
830.,126.9
840.,127.3
850.,129.9
860.,130.2
870.,131.0
880.,130.6
890.,129.6
900.,129.0
910.,126.8
920.,123.1
930.,122.8
940.,120.5
950.,120.3
960.,112.8
970.,106.2
980.,100.3
990.,95.9
1000.,87.5
1010.,83.9
1020.,79.6
1030.,73.3
1040.,67.0
1050.,61.1
1060.,56.2
1070.,51.6
1080.,50.7
1090.,53.2
1100.,53.6
1110.,54.1
1120.,50.3
1130.,48.3
1140.,47.3
1150.,45.9
1160.,45.3
1170.,44.8
1180.,43.2
1190.,42.1
1200.,41.5
1210.,39.9
1220.,38.9
1230.,39.4
1240.,37.8
1250.,37.6
1260.,37.6
1270.,37.3
1280.,36.7
1290.,35.6
1300.,34.6
1310.,35.1
1320.,35.3

File: Aalto_Woods/spruce_flaming_25kW.csv
s,kW/m2
Time,HRRPUA
0.,0.0
10.,2.3
20.,2.6
30.,2.5
40.,3.2
50.,3.1
60.,3.6
70.,9.5
80.,58.1
90.,52.7
100.,113.8
110.,115.5
120.,141.8
130.,101.5
140.,82.2
150.,77.3
160.,70.4
170.,65.3
180.,65.4
190.,62.8
200.,63.3
210.,60.5
220.,58.0
230.,57.9
240.,54.4
250.,53.3
260.,51.9
270.,50.9
280.,51.5
290.,47.1
300.,48.4
310.,47.4
320.,46.8
330.,46.0
340.,46.1
350.,46.6
360.,45.0
370.,45.9
380.,46.5
390.,45.6
400.,46.1
410.,48.6
420.,46.7
430.,45.3
440.,44.6
450.,44.3
460.,44.4
470.,46.2
480.,45.8
490.,45.4
500.,46.7
510.,44.3
520.,43.4
530.,44.2
540.,43.8
550.,44.6
560.,43.0
570.,41.7
580.,44.5
590.,47.3
600.,47.4
610.,46.7
620.,46.2
630.,45.7
640.,45.6
650.,46.9
660.,45.7
670.,45.2
680.,44.6
690.,43.6
700.,43.1
710.,43.9
720.,44.4
730.,44.6
740.,44.5
750.,45.2
760.,45.8
770.,44.5
780.,44.0
790.,47.0
800.,47.8
810.,47.3
820.,47.0
830.,46.9
840.,47.9
850.,47.4
860.,48.6
870.,49.0
880.,49.1
890.,48.0
900.,47.6
910.,49.5
920.,51.1
930.,51.2
940.,52.8
950.,52.4
960.,53.0
970.,53.2
980.,52.6
990.,52.9
1000.,54.4
1010.,55.2
1020.,55.5
1030.,57.3
1040.,60.3
1050.,59.3
1060.,60.1
1070.,57.0
1080.,61.9
1090.,61.8
1100.,64.0
1110.,64.8
1120.,66.9
1130.,67.6
1140.,67.2
1150.,68.4
1160.,73.0
1170.,74.3
1180.,73.0
1190.,72.9
1200.,74.7
1210.,73.5
1220.,77.9
1230.,76.2
1240.,78.2
1250.,80.0
1260.,80.5
1270.,79.0
1280.,81.8
1290.,80.6
1300.,80.8
1310.,80.5
1320.,79.9
1330.,77.6
1340.,76.8
1350.,73.9
1360.,72.6
1370.,72.7
1380.,73.0
1390.,70.2
1400.,69.1
1410.,70.4
1420.,67.4
1430.,70.4
1440.,65.5
1450.,62.5
1460.,60.4
1470.,55.4
1480.,54.3
1490.,52.8
1500.,50.7
1510.,49.8
1520.,47.0
1530.,46.0
1540.,46.0
1550.,42.6
1560.,44.1
1570.,44.3
1580.,44.6
1590.,39.0
1600.,39.0
1610.,39.5
1620.,40.4
1630.,37.3
1640.,34.1
1650.,33.4
1660.,33.6
1670.,33.3
1680.,31.2
1690.,30.8
1700.,31.0
1710.,31.3
1720.,29.6
1730.,29.5
1740.,29.5
1750.,28.7
1760.,28.4
1770.,26.8
1780.,27.5
1790.,28.1
1800.,28.1
1810.,28.1
1820.,27.4
1830.,26.6
1840.,26.6
1850.,26.7
1860.,26.3
1870.,26.0
1880.,26.5
1890.,26.7
1900.,26.6
1910.,26.4
1920.,26.1
1930.,26.5
1940.,26.7
1950.,26.4
1960.,25.7
1970.,25.4
1980.,25.6
1990.,25.4

File: Aalto_Woods/spruce_flaming_50kW.csv
s,kW/m2
Time,HRRPUA
0.,0.0
10.,0.4
20.,47.9
30.,160.8
40.,161.5
50.,137.3
60.,126.5
70.,113.8
80.,99.2
90.,92.9
100.,86.5
110.,80.4
120.,77.1
130.,75.2
140.,73.2
150.,71.2
160.,67.0
170.,65.1
180.,62.4
190.,62.0
200.,61.8
210.,62.0
220.,61.7
230.,61.1
240.,58.9
250.,58.2
260.,57.3
270.,56.8
280.,57.5
290.,58.3
300.,58.4
310.,57.9
320.,58.5
330.,58.2
340.,57.4
350.,56.5
360.,55.3
370.,55.3
380.,55.7
390.,56.1
400.,56.0
410.,57.0
420.,58.2
430.,57.4
440.,57.4
450.,57.2
460.,58.1
470.,58.6
480.,57.9
490.,58.7
500.,58.2
510.,59.2
520.,57.2
530.,57.7
540.,57.9
550.,58.3
560.,58.2
570.,60.0
580.,61.6
590.,62.9
600.,62.1
610.,62.5
620.,62.9
630.,64.0
640.,66.6
650.,66.0
660.,67.4
670.,68.7
680.,70.0
690.,70.5
700.,72.2
710.,72.3
720.,73.4
730.,74.3
740.,76.4
750.,78.0
760.,80.7
770.,80.7
780.,82.1
790.,85.3
800.,86.9
810.,86.8
820.,90.6
830.,94.2
840.,97.1
850.,97.5
860.,101.0
870.,101.5
880.,103.8
890.,103.2
900.,103.7
910.,104.1
920.,104.8
930.,104.4
940.,104.6
950.,102.8
960.,98.3
970.,94.3
980.,93.7
990.,90.3
1000.,88.4
1010.,85.7
1020.,83.4
1030.,77.8
1040.,73.3
1050.,67.3
1060.,61.6
1070.,57.7
1080.,54.6
1090.,51.6
1100.,47.0
1110.,46.6
1120.,42.9
1130.,40.6
1140.,38.8
1150.,35.4
1160.,36.5
1170.,37.1
1180.,37.6
1190.,36.3
1200.,35.2
1210.,33.0
1220.,31.4
1230.,31.2
1240.,29.8
1250.,30.6
1260.,29.9
1270.,30.4
1280.,30.1
1290.,30.3
1300.,29.1
1310.,28.7
1320.,29.5
1330.,29.1
1340.,28.3
1350.,27.4
1360.,27.7
1370.,27.8
1380.,28.2
1390.,27.2
1400.,27.6
1410.,28.0
1420.,27.3
1430.,26.8
1440.,26.7
