Repository: firemodels/exp

# exp
Fire Research Division Experimental Database

Welcome to the Fire Research Division Experimental Database!

This database is a repository of experimental results for fire model validation.  It is used primarily by the Fire Dynamics Simulator ([FDS](https://github.com/firemodels/fds)) and [CFAST](https://github.com/firemodels/cfast).

Pull requests welcome!

File: FPL_Materials/FPL_plywood_douglas_fir_12mm-20.csv
Time,HRRPUA
0.0,0.0
195.3,0.0
217.0,61.8
229.1875,95.7
241.375,113.4
253.5625,98.0
265.75,80.4
277.9375,69.0
290.125,60.4
302.3125,53.3
314.5,47.5
326.6875,42.7
338.875,38.8
351.0625,35.5
363.25,32.9
375.4375,30.6
387.625,28.8
399.8125,27.3
412.0,25.9
424.1875,24.5
436.375,23.2
448.5625,22.5
460.75,22.4
472.9375,23.0
485.125,24.1
497.3125,25.9
509.5,28.5
521.6875,31.6
533.875,35.0
546.0625,38.5
558.25,41.8
570.4375,44.8
582.625,47.7
594.8125,50.5
607.0,53.4
619.1875,56.2
631.375,58.7
643.5625,61.3
655.75,63.4
667.9375,65.4
680.125,67.2
692.3125,69.0
704.5,70.8
716.6875,73.1
728.875,76.1
741.0625,79.4
753.25,83.5
765.4375,86.8
777.625,89.8
789.8125,91.8
802.0,93.2
814.1875,93.9
826.375,93.8
838.5625,93.0
850.75,91.3
862.9375,88.5
875.125,84.9
887.3125,81.1
899.5,77.2
911.6875,73.4
923.875,69.7
936.0625,65.8
948.25,62.1
960.4375,58.4
972.625,54.8
984.8125,51.6
997.0,48.6
1009.1875,45.7
1021.375,42.9
1033.5625,40.4
1045.75,37.9
1057.9375,35.8
1070.125,33.9
1082.3125,32.3
1094.5,30.9
1106.6875,29.6
1118.875,28.4
1131.0625,27.3
1143.25,26.3
1155.4375,25.3
1167.625,24.2
1179.8125,23.2
1192.0,22.4
1204.1875,21.9
1216.375,21.6
1228.5625,21.4
1240.75,21.1
1252.9375,20.8
1265.125,20.3
1277.3125,20.0
1289.5,19.7
1301.6875,19.6
1313.875,19.5
1326.0625,18.3
1338.25,16.4
1350.4375,14.4
1362.625,13.3
1374.8125,13.1
1387.0,11.1
1399.1875,9.8
1411.375,9.8
1423.5625,9.8
1435.75,9.8
1447.9375,9.8
1460.125,9.8
1472.3125,9.8
1484.5,9.8
1496.6875,9.8
1508.875,9.8
1521.0625,9.8
1533.25,9.8
1545.4375,9.8
1557.625,9.8
1569.8125,9.8
1582.0,9.8

File: FPL_Materials/FPL_plywood_douglas_fir_12mm-35.csv
Time,HRRPUA
0.0,0.0
48.6,0.0
54.0,64.7
69.0,104.2
84.0,104.9
99.0,85.7
114.0,72.4
129.0,65.2
144.0,62.4
159.0,62.8
174.0,64.8
189.0,66.5
204.0,67.3
219.0,67.5
234.0,67.2
249.0,66.8
264.0,65.1
279.0,61.8
294.0,57.7
309.0,54.7
324.0,53.2
339.0,53.1
354.0,53.7
369.0,54.8
384.0,56.4
399.0,58.9
414.0,62.3
429.0,66.6
444.0,72.3
459.0,79.1
474.0,86.3
489.0,93.1
504.0,99.5
519.0,106.3
534.0,114.0
549.0,120.9
564.0,126.0
579.0,128.4
594.0,129.4
609.0,128.4
624.0,125.6
639.0,120.5
654.0,112.3
669.0,100.3
684.0,86.4
699.0,71.9
714.0,59.7
729.0,50.4
744.0,44.5
759.0,40.9
774.0,38.7
789.0,37.1
804.0,35.8
819.0,34.5
834.0,33.6
849.0,32.8
864.0,32.2
879.0,31.5
894.0,30.8
909.0,30.1
924.0,29.5
939.0,28.9
954.0,28.4
969.0,27.9
984.0,27.4
999.0,27.2
1014.0,27.2
1029.0,27.3
1044.0,27.3
1059.0,24.1
1074.0,14.6
1089.0,13.9
1104.0,13.9
1119.0,13.9
1134.0,13.9

File: FPL_Materials/FPL_plywood_douglas_fir_12mm-50.csv
Time,HRRPUA
0.0,0.0
10.35,0.0
11.5,2.8
26.5,48.7
41.5,109.6
56.5,151.4
71.5,140.2
86.5,123.2
101.5,111.4
116.5,103.0
131.5,99.5
146.5,101.0
161.5,104.6
176.5,108.5
191.5,111.5
206.5,113.1
221.5,113.2
236.5,111.9
251.5,110.6
266.5,110.8
281.5,112.4
296.5,115.1
311.5,118.3
326.5,121.9
341.5,125.1
356.5,128.1
371.5,129.6
386.5,129.2
401.5,127.9
416.5,125.6
431.5,122.9
446.5,117.2
461.5,109.0
476.5,97.6
491.5,83.2
506.5,67.7
521.5,53.7
536.5,44.7
551.5,39.6
566.5,37.4
581.5,36.5
596.5,35.8
611.5,35.0
626.5,34.3
641.5,33.6
656.5,33.1
671.5,32.5
686.5,32.1
701.5,31.8
716.5,29.6
731.5,19.5
746.5,16.0
761.5,16.0

File: FPL_Materials/FPL_plywood_douglas_fir_frt_12mm-20.csv
Time,HRRPUA
0.0,0.0
301.5,0.0
335.0,1.7
350.0,2.6
365.0,3.4
380.0,4.6
395.0,6.7
410.0,10.2
425.0,15.4
440.0,21.4
455.0,26.9
470.0,29.5
485.0,28.5
500.0,24.4
515.0,19.0
530.0,14.4
545.0,11.3
560.0,9.5
575.0,8.2
590.0,7.1
605.0,6.2
620.0,5.6
635.0,5.5
650.0,5.6
665.0,5.7
680.0,6.3
695.0,7.1
710.0,8.3
725.0,10.2
740.0,13.2
755.0,17.7
770.0,23.2
785.0,30.7
800.0,38.5
815.0,45.5
830.0,49.7
845.0,52.6
860.0,55.1
875.0,57.3
890.0,57.3
905.0,55.0
920.0,52.3
935.0,50.3
950.0,48.2
965.0,44.2
980.0,38.6
995.0,32.6
1010.0,27.1
1025.0,21.8
1040.0,17.2
1055.0,14.7
1070.0,14.0
1085.0,13.9
1100.0,13.9
1115.0,14.0
1130.0,14.3
1145.0,14.6
1160.0,14.7
1175.0,14.8
1190.0,14.9
1205.0,11.0
1220.0,7.7
1235.0,7.7
1250.0,7.7
1265.0,7.7
1280.0,7.7
1295.0,7.7
1310.0,7.7
1325.0,7.7
1340.0,7.7
1355.0,7.7
1370.0,7.7
1385.0,7.7
1400.0,7.7
1415.0,7.7
1430.0,7.7
1445.0,7.7
1460.0,7.7
1475.0,7.7
1490.0,7.7
1505.0,7.7
1520.0,7.7
1535.0,7.7
1550.0,7.7

File: FPL_Materials/FPL_plywood_douglas_fir_frt_12mm-35.csv
Time,HRRPUA
0.0,0.0
71.10000000000001,0.0
79.0,41.4
92.54838709677419,82.3
106.09677419354838,104.0
119.64516129032259,86.3
133.19354838709677,57.1
146.74193548387098,38.2
160.29032258064518,30.6
173.83870967741936,30.8
187.38709677419354,34.6
200.93548387096774,36.3
214.48387096774195,32.9
228.03225806451613,26.3
241.58064516129033,19.5
255.1290322580645,15.4
268.6774193548387,13.7
282.2258064516129,13.8
295.7741935483871,13.4
309.32258064516134,12.8
322.8709677419355,12.5
336.4193548387097,12.3
349.9677419354839,13.2
363.51612903225805,14.7
377.06451612903226,15.8
390.61290322580646,15.7
404.16129032258067,14.7
417.7096774193549,13.8
431.258064516129,13.1
444.80645161290323,12.3
458.35483870967744,12.1
471.90322580645164,19.1
485.4516129032258,51.9
499.0,90.5
512.5483870967741,120.4
526.0967741935484,123.7
539.6451612903227,115.8
553.1935483870968,103.2
566.741935483871,86.2
580.2903225806451,68.9
593.8387096774194,56.3
607.3870967741935,47.6
620.9354838709678,42.1
634.483870967742,37.8
648.0322580645161,34.6
661.5806451612904,31.9
675.1290322580645,29.8
688.6774193548388,27.7
702.2258064516129,26.2
715.7741935483871,25.1
729.3225806451613,24.3
742.8709677419355,23.7
756.4193548387098,23.2
769.9677419354839,22.8
783.516129032258,22.4
797.0645161290323,22.1
810.6129032258065,21.7
824.1612903225806,16.3
837.7096774193549,11.0
851.258064516129,11.0
864.8064516129033,11.0
878.3548387096774,11.0
891.9032258064516,11.0
905.4516129032259,11.0
919.0,11.0

File: FPL_Materials/FPL_plywood_douglas_fir_frt_12mm-50.csv
Time,HRRPUA
0.0,0.0
22.5,0.0
25.0,1.1520000000000001
40.0,15.94126829268293
55.0,31.933341463414635
70.0,37.37473170731707
85.0,27.92070731707317
100.0,30.68058536585366
115.0,46.67719512195123
130.0,61.94524390243903
145.0,68.16387804878048
160.0,67.024
175.0,63.252243902439034
190.0,60.0250243902439
205.0,56.27256097560976
220.0,52.60912195121952
235.0,49.98070731707317
250.0,48.7298536585366
265.0,47.867121951219524
280.0,46.984756097560975
295.0,47.37863414634147
310.0,49.89248780487806
325.0,53.62156097560977
340.0,57.49858536585366
355.0,60.68612195121951
370.0,63.95387804878048
385.0,70.45597560975611
400.0,87.42097560975608
415.0,112.04465853658537
430.0,130.0586585365854
445.0,127.29663414634146
460.0,111.3910243902439
475.0,90.37146341463412
490.0,72.56692682926827
505.0,57.31134146341464
520.0,46.953487804878044
535.0,40.207317073170735
550.0,35.76619512195122
565.0,32.852707317073175
580.0,30.839780487804877
595.0,29.36739024390244
610.0,28.466951219512193
625.0,27.66690243902439
640.0,26.715487804878048
655.0,25.822170731707317
670.0,25.1379512195122
685.0,24.727829268292687
700.0,24.243804878048774
715.0,19.74417073170732
730.0,12.055048780487807
745.0,12.055048780487807
760.0,12.055048780487807

File: FPL_Materials/FPL_plywood_douglas_fir_frt_12mm-65.csv
Time,HRRPUA
0.0,0.0
23.400000000000002,0.0
26.0,43.2
39.529411764705884,66.7
53.05882352941177,72.0
66.58823529411765,58.8
80.11764705882354,53.7
93.6470588235294,59.9
107.17647058823529,68.8
120.70588235294117,73.2
134.23529411764707,72.9
147.76470588235293,70.9
161.2941176470588,69.8
174.8235294117647,67.8
188.35294117647058,65.2
201.88235294117646,62.5
215.41176470588235,61.8
228.94117647058823,61.3
242.47058823529412,60.8
256.0,61.4
269.52941176470586,63.6
283.05882352941177,66.7
296.5882352941176,70.5
310.11764705882354,77.6
323.6470588235294,87.7
337.1764705882353,98.8
350.70588235294116,112.6
364.2352941176471,128.1
377.7647058823529,134.7
391.29411764705884,127.3
404.8235294117647,106.9
418.3529411764706,84.0
431.88235294117646,64.9
445.4117647058824,51.0
458.94117647058823,44.4
472.4705882352941,41.0
486.0,38.7
499.52941176470586,37.0
513.0588235294117,35.6
526.5882352941176,34.4
540.1176470588235,33.7
553.6470588235294,32.9
567.1764705882352,32.2
580.7058823529412,31.5
594.2352941176471,30.9
607.7647058823529,30.4
621.2941176470588,29.8
634.8235294117648,29.3
648.3529411764706,28.8
661.8823529411765,28.4
675.4117647058823,24.4
688.9411764705882,15.0
702.4705882352941,14.4
716.0,14.4

File: FPL_Materials/FPL_plywood_oak_13mm-20.csv
Time,HRRPUA
0.0,0.0
731.7,0.0
813.0,78.4
828.0,135.5
843.0,159.2
858.0,143.8
873.0,135.8
888.0,130.4
903.0,128.4
918.0,124.2
933.0,119.6
948.0,114.2
963.0,111.3
978.0,112.3
993.0,114.9
1008.0,118.9
1023.0,121.9
1038.0,125.0
1053.0,127.0
1068.0,125.8
1083.0,123.6
1098.0,118.7
1113.0,113.1
1128.0,106.9
1143.0,99.0
1158.0,92.0
1173.0,83.4
1188.0,76.0
1203.0,68.8
1218.0,62.4
1233.0,55.3
1248.0,48.5
1263.0,42.2
1278.0,38.7
1293.0,34.6
1308.0,29.5
1323.0,30.6
1338.0,32.3
1353.0,34.1
1368.0,34.1
1383.0,34.0
1398.0,34.2
1413.0,34.0
1428.0,33.9
1443.0,33.7
1458.0,33.4
1473.0,34.6
1488.0,37.7
1503.0,40.7
1518.0,42.0
1533.0,42.0
1548.0,42.0
1563.0,42.0
1578.0,42.0
1593.0,42.0
1608.0,42.0
1623.0,42.0
1638.0,42.0
1653.0,42.0
1668.0,42.0
1683.0,42.0
1698.0,42.0
1713.0,42.0
1728.0,41.3
1743.0,36.5
1758.0,35.5
1773.0,35.5
1788.0,35.5
1803.0,35.5
1818.0,35.5
1833.0,35.5
1848.0,35.5
1863.0,35.5
1878.0,35.5
1893.0,35.5
1908.0,35.5
1923.0,35.5
1938.0,35.5
1953.0,35.5
1968.0,35.5
1983.0,29.9
1998.0,24.3
2013.0,24.3
2028.0,24.3
2043.0,24.3
2058.0,24.3
2073.0,24.3
2088.0,24.3
2103.0,24.3
2118.0,24.3
2133.0,24.3
2148.0,24.3
2163.0,24.3
2178.0,24.3
2193.0,24.3
2208.0,24.3
2223.0,24.3
2238.0,24.3
2253.0,24.3
2268.0,24.3
2283.0,24.3
2298.0,24.3
2313.0,24.3
2328.0,24.3
2343.0,24.3
2358.0,24.3
2373.0,24.3
2388.0,24.3
2403.0,24.3
2418.0,24.3
2433.0,24.3
2448.0,24.3
2463.0,24.3
2478.0,24.3
2493.0,24.3
2508.0,24.3
2523.0,24.3
2538.0,24.3
2553.0,24.3
2568.0,24.3

File: FPL_Materials/FPL_plywood_oak_13mm-35.csv
Time,HRRPUA
0.0,0.0
45.9,0.0
51.0,84.2
64.59375,148.8
78.1875,181.3
91.78125,148.2
105.375,116.5
118.96875,99.4
132.5625,86.6
146.15625,76.2
159.75,71.2
173.34375,71.1
186.9375,73.3
200.53125,76.0
214.125,77.6
227.71875,78.1
241.3125,77.0
254.90625,75.3
268.5,73.2
282.09375,71.9
295.6875,72.0
309.28125,73.0
322.875,73.3
336.46875,73.5
350.0625,75.1
363.65625,78.6
377.25,82.4
390.84375,84.8
404.4375,86.3
418.03125,88.7
431.625,94.2
445.21875,102.1
458.8125,111.0
472.40625,118.8
486.0,125.6
499.59375,130.8
513.1875,133.5
526.78125,133.1
540.375,129.5
553.96875,121.7
567.5625,110.1
581.15625,95.9
594.75,81.2
608.34375,66.3
621.9375,53.8
635.53125,45.0
649.125,40.6
662.71875,38.0
676.3125,36.2
689.90625,34.7
703.5,34.0
717.09375,33.2
730.6875,32.0
744.28125,31.3
757.875,31.4
771.46875,32.3
785.0625,32.8
798.65625,32.8
812.25,32.6
825.84375,32.4
839.4375,30.3
853.03125,20.6
866.625,16.5
880.21875,16.5
893.8125,16.5
907.40625,16.5
921.0,16.5

File: FPL_Materials/FPL_plywood_oak_13mm-50.csv
Time,HRRPUA
0.0,0.0
36.9,0.0
41.0,86.8
54.61538461538461,153.9
68.23076923076923,190.5
81.84615384615384,163.6
95.46153846153845,134.7
109.07692307692308,114.7
122.6923076923077,97.6
136.30769230769232,86.8
149.9230769230769,84.9
163.53846153846155,86.4
177.15384615384616,87.3
190.76923076923077,86.7
204.3846153846154,87.8
218.0,91.0
231.6153846153846,91.9
245.23076923076923,88.1
258.8461538461538,80.7
272.46153846153845,74.5
286.0769230769231,71.3
299.6923076923077,70.2
313.3076923076923,70.6
326.9230769230769,72.0
340.53846153846155,74.2
354.15384615384613,77.1
367.7692307692308,81.3
381.38461538461536,87.2
395.0,94.8
408.6153846153846,103.5
422.2307692307692,112.9
435.8461538461538,123.4
449.46153846153845,133.8
463.07692307692304,142.8
476.6923076923077,148.7
490.3076923076923,150.3
503.9230769230769,146.5
517.5384615384615,138.1
531.1538461538462,122.8
544.7692307692307,103.6
558.3846153846154,84.2
572.0,69.0
585.6153846153846,59.1
599.2307692307692,51.9
612.8461538461538,47.4
626.4615384615385,44.3
640.0769230769231,42.0
653.6923076923076,40.4
667.3076923076923,39.3
680.9230769230769,37.9
694.5384615384615,36.9
708.1538461538462,35.6
721.7692307692307,35.3
735.3846153846154,34.6
749.0,35.1
762.6153846153846,36.2
776.2307692307692,37.4
789.8461538461538,38.1
803.4615384615385,38.8
817.0769230769231,39.6
830.6923076923076,40.2
844.3076923076923,40.1
857.9230769230769,35.7
871.5384615384615,25.7
885.1538461538461,20.7
898.7692307692307,20.7
912.3846153846154,20.7
926.0,20.7

File: FPL_Materials/FPL_plywood_oak_13mm-65.csv
Time,HRRPUA
0.0,0.0
28.8,0.0
32.0,118.5
45.55769230769231,192.0
59.11538461538461,221.8
72.67307692307693,172.7
86.23076923076923,138.4
99.78846153846155,120.0
113.34615384615385,102.2
126.90384615384616,94.0
140.46153846153845,94.2
154.01923076923077,96.5
167.5769230769231,96.7
181.1346153846154,97.8
194.6923076923077,99.8
208.25,97.8
221.80769230769232,94.2
235.3653846153846,89.9
248.92307692307693,88.2
262.4807692307693,85.6
276.03846153846155,83.9
289.59615384615387,84.6
303.1538461538462,87.8
316.71153846153845,91.9
330.2692307692308,95.6
343.8269230769231,98.6
357.3846153846154,104.4
370.94230769230774,113.3
384.5,123.8
398.0576923076923,134.6
411.61538461538464,143.8
425.17307692307696,151.6
438.7307692307692,154.6
452.28846153846155,152.7
465.84615384615387,145.3
479.4038461538462,132.9
492.9615384615385,116.3
506.5192307692308,96.2
520.0769230769231,77.3
533.6346153846155,63.5
547.1923076923077,55.3
560.75,51.5
574.3076923076924,48.6
587.8653846153846,47.8
601.4230769230769,46.6
614.9807692307693,45.0
628.5384615384615,42.9
642.0961538461539,41.2
655.6538461538462,41.1
669.2115384615385,40.5
682.7692307692308,39.6
696.3269230769231,37.8
709.8846153846155,37.2
723.4423076923077,36.9
737.0,37.1
750.5576923076924,36.6
764.1153846153846,35.8
777.6730769230769,34.7
791.2307692307693,34.0
804.7884615384615,33.5
818.3461538461539,34.1
831.9038461538462,35.3
845.4615384615385,37.0
859.0192307692308,37.7
872.5769230769231,38.5
886.1346153846155,38.1
899.6923076923077,38.0
913.25,37.5
926.8076923076924,38.3
940.3653846153846,39.5
953.923076923077,40.2
967.4807692307693,40.4
981.0384615384615,40.1
994.5961538461539,40.3
1008.1538461538462,40.1
1021.7115384615386,39.9
1035.269230769231,39.6
1048.826923076923,39.6
1062.3846153846155,39.7
1075.9423076923078,39.7
1089.5,39.6
1103.0576923076924,39.5
1116.6153846153848,39.5
1130.173076923077,39.3
1143.7307692307693,39.4
1157.2884615384617,39.1
1170.8461538461538,39.1
1184.4038461538462,38.7
1197.9615384615386,38.9
1211.5192307692307,39.0
1225.076923076923,39.1
1238.6346153846155,38.9
1252.1923076923078,38.7
1265.75,38.8
1279.3076923076924,39.1
1292.8653846153848,39.0
1306.423076923077,38.7
1319.9807692307693,38.3
1333.5384615384617,38.2
1347.0961538461538,38.1
1360.6538461538462,38.2
1374.2115384615386,38.1
1387.769230769231,30.0
1401.326923076923,19.5
1414.8846153846155,19.5
1428.4423076923078,19.5
1442.0,19.5

File: FPL_Materials/FPL_plywood_southern_pine_frt_11mm-20.csv
Time,HRRPUA
0.0,0.0
864.45,0.0
960.5,22.1
975.5,43.5
990.5,59.3
1005.5,67.0
1020.5,73.2
1035.5,78.9
1050.5,83.3
1065.5,86.1
1080.5,85.7
1095.5,82.8
1110.5,76.3
1125.5,68.1
1140.5,60.1
1155.5,53.0
1170.5,47.1
1185.5,41.1
1200.5,35.4
1215.5,30.3
1230.5,25.9
1245.5,22.4
1260.5,19.8
1275.5,17.9
1290.5,16.3
1305.5,15.3
1320.5,14.8
1335.5,14.4
1350.5,14.2
1365.5,14.0
1380.5,13.6
1395.5,11.0
1410.5,9.2
1425.5,8.7
1440.5,8.5
1455.5,8.6
1470.5,6.7
1485.5,6.1
1500.5,6.1
1515.5,6.1
1530.5,6.1
1545.5,6.1
1560.5,6.1
1575.5,6.1
1590.5,6.1
1605.5,6.1
1620.5,6.1
1635.5,6.1
1650.5,6.1
1665.5,6.1
1680.5,6.1
1695.5,6.1
1710.5,6.1
1725.5,6.1
1740.5,6.1
1755.5,6.1
1770.5,6.1
1785.5,6.1
1800.5,6.1
1815.5,6.1
1830.5,6.1
1845.5,6.1
1860.5,6.1
1875.5,6.1
1890.5,6.1
1905.5,6.1
1920.5,6.1
1935.5,6.1
1950.5,6.1
1965.5,6.1
1980.5,6.1
1995.5,6.1
2010.5,6.1
2025.5,6.1
2040.5,6.1
2055.5,6.1
2070.5,6.1
2085.5,6.1
2100.5,6.1
2115.5,6.1
2130.5,6.1
2145.5,6.1
2160.5,6.1
2175.5,6.1
2190.5,6.1
2205.5,6.1
2220.5,6.1
2235.5,6.1
2250.5,6.1
2265.5,6.1
2280.5,6.1
2295.5,6.1
2310.5,6.1
2325.5,6.1
2340.5,6.1
2355.5,6.1
2370.5,6.1
2385.5,6.1
2400.5,6.1

File: FPL_Materials/FPL_plywood_southern_pine_frt_11mm-35.csv
Time,HRRPUA
0.0,0.0
381.6,0.0
424.0,22.3
439.0,36.4
454.0,42.7
469.0,45.3
484.0,48.4
499.0,53.5
514.0,61.2
529.0,68.2
544.0,73.7
559.0,77.8
574.0,82.0
589.0,85.2
604.0,87.3
619.0,87.7
634.0,88.3
649.0,88.4
664.0,84.8
679.0,77.8
694.0,68.4
709.0,59.2
724.0,50.1
739.0,42.4
754.0,35.5
769.0,29.8
784.0,25.6
799.0,22.4
814.0,19.8
829.0,17.7
844.0,16.2
859.0,15.3
874.0,14.8
889.0,14.4
904.0,14.3
919.0,14.2
934.0,14.1
949.0,11.3
964.0,10.1
979.0,10.0
994.0,10.0
1009.0,10.0
1024.0,10.0
1039.0,10.0
1054.0,7.8
1069.0,7.1
1084.0,7.1
1099.0,7.1
1114.0,7.1
1129.0,7.1
1144.0,7.1
1159.0,7.1
1174.0,7.1
1189.0,7.1
1204.0,7.1
1219.0,7.1
1234.0,7.1
1249.0,7.1
1264.0,7.1
1279.0,7.1
1294.0,7.1
1309.0,7.1
1324.0,7.1
1339.0,7.1
1354.0,7.1
1369.0,7.1
1384.0,7.1
1399.0,7.1
1414.0,7.1
1429.0,7.1
1444.0,7.1

File: FPL_Materials/FPL_plywood_southern_pine_frt_11mm-50.csv
Time,HRRPUA
0.0,0.0
42.300000000000004,0.0
47.0,3.601329268292683
62.0,31.466402439024392
77.0,58.453451219512196
92.0,70.24791463414634
107.0,59.637341463414636
122.0,52.79658536585366
137.0,51.08231707317073
152.0,51.060890243902435
167.0,50.30354878048781
182.0,49.20084146341463
197.0,48.57712195121951
212.0,49.2434268292683
227.0,50.34921951219512
242.0,51.98180487804878
257.0,53.75556097560977
272.0,56.04863414634147
287.0,58.605378048780494
302.0,61.290817073170736
317.0,64.25062195121951
332.0,68.07312195121952
347.0,73.70117073170732
362.0,83.2609268292683
377.0,98.14368292682926
392.0,112.08321951219514
407.0,117.34306097560977
422.0,115.25029268292684
437.0,118.42324390243903
452.0,122.14434146341463
467.0,118.57246341463417
482.0,101.35559756097561
497.0,82.0554512195122
512.0,63.89897560975609
527.0,51.63489024390244
542.0,43.53501219512195
557.0,38.13687804878048
572.0,34.35773170731708
587.0,31.741390243902444
602.0,29.89409756097561
617.0,28.519463414634146
632.0,27.621768292682926
647.0,26.937365853658534
662.0,26.423731707317074
677.0,25.92346341463415
692.0,25.650548780487803
707.0,25.42735365853658
722.0,25.1915975609756
737.0,25.007499999999993
752.0,24.846207317073166
767.0,23.652829268292678
782.0,14.546829268292683
797.0,12.635036585365855
812.0,12.635036585365855
827.0,12.635036585365855
842.0,12.635036585365855

File: FPL_Materials/FPL_plywood_southern_pine_frt_11mm-65.csv
Time,HRRPUA
0.0,0.0
44.550000000000004,0.0
49.5,39.6
63.160714285714285,65.4
76.82142857142857,76.4
90.48214285714286,75.8
104.14285714285714,72.1
117.80357142857143,67.0
131.46428571428572,63.3
145.125,58.8
158.78571428571428,53.8
172.44642857142858,49.7
186.10714285714286,48.0
199.76785714285714,47.5
213.42857142857144,48.0
227.08928571428572,48.8
240.75,50.1
254.4107142857143,51.7
268.07142857142856,54.0
281.7321428571429,56.9
295.39285714285717,60.9
309.05357142857144,66.1
322.7142857142857,73.5
336.375,84.9
350.0357142857143,102.3
363.6964285714286,125.4
377.3571428571429,150.3
391.01785714285717,167.0
404.67857142857144,170.1
418.3392857142857,156.4
432.0,133.4
445.66071428571433,106.6
459.3214285714286,83.5
472.9821428571429,65.7
486.64285714285717,53.9
500.30357142857144,45.6
513.9642857142858,40.3
527.625,36.6
541.2857142857143,33.7
554.9464285714287,31.4
568.6071428571429,30.0
582.2678571428572,29.0
595.9285714285714,28.0
609.5892857142858,26.8
623.25,26.0
636.9107142857143,25.5
650.5714285714286,25.2
664.2321428571429,24.9
677.8928571428572,24.8
691.5535714285714,24.7
705.2142857142858,24.6
718.875,24.5
732.5357142857143,23.0
746.1964285714286,17.2
759.8571428571429,12.5
773.5178571428572,12.5
787.1785714285714,12.5
800.8392857142858,12.5
814.5,12.5

File: FPL_Materials/FPL_waferboard_13mm-20.csv
Time,HRRPUA
0.0,0.0
186.3,0.0
207.0,87.4
222.0,141.3
237.0,149.4
252.0,139.7
267.0,129.1
282.0,119.3
297.0,110.1
312.0,103.0
327.0,98.0
342.0,93.8
357.0,89.1
372.0,84.2
387.0,80.2
402.0,76.4
417.0,73.3
432.0,70.8
447.0,69.2
462.0,68.0
477.0,67.3
492.0,66.8
507.0,66.5
522.0,66.2
537.0,66.3
552.0,66.6
567.0,66.9
582.0,67.3
597.0,67.8
612.0,68.5
627.0,69.6
642.0,71.2
657.0,73.1
672.0,75.8
687.0,79.3
702.0,83.4
717.0,87.9
732.0,93.1
747.0,98.9
762.0,105.3
777.0,112.7
792.0,120.5
807.0,128.9
822.0,137.1
837.0,144.5
852.0,150.8
867.0,155.9
882.0,160.0
897.0,162.8
912.0,163.5
927.0,160.4
942.0,152.2
957.0,138.5
972.0,120.3
987.0,101.8
1002.0,85.3
1017.0,72.3
1032.0,62.9
1047.0,56.5
1062.0,51.8
1077.0,48.1
1092.0,44.8
1107.0,42.3
1122.0,40.1
1137.0,38.2
1152.0,36.4
1167.0,34.9
1182.0,33.8
1197.0,33.0
1212.0,32.5
1227.0,31.9
1242.0,31.5
1257.0,30.9
1272.0,30.4
1287.0,30.0
1302.0,29.7
1317.0,29.3
1332.0,29.0
1347.0,28.7
1362.0,25.0
1377.0,22.0
1392.0,16.5
1407.0,14.7
1422.0,14.7
1437.0,14.7
1452.0,14.7
1467.0,14.7
1482.0,14.7
1497.0,14.7
1512.0,14.7
1527.0,14.7
1542.0,14.7
1557.0,14.7
1572.0,14.7
1587.0,14.7
1602.0,14.7

File: FPL_Materials/FPL_waferboard_13mm-35.csv
Time,HRRPUA
0.0,0.0
66.60000000000001,0.0
74.0,92.5
89.0,148.4
104.0,158.4
119.0,153.4
134.0,146.6
149.0,140.3
164.0,133.9
179.0,127.0
194.0,120.3
209.0,114.7
224.0,109.4
239.0,104.5
254.0,99.9
269.0,96.1
284.0,93.2
299.0,90.9
314.0,89.2
329.0,87.9
344.0,87.4
359.0,87.3
374.0,87.3
389.0,87.7
404.0,88.7
419.0,90.1
434.0,92.5
449.0,95.6
464.0,99.6
479.0,105.1
494.0,111.8
509.0,119.8
524.0,129.4
539.0,140.4
554.0,152.8
569.0,166.8
584.0,182.5
599.0,197.4
614.0,209.0
629.0,216.3
644.0,217.5
659.0,210.5
674.0,195.6
689.0,174.5
704.0,152.5
719.0,131.2
734.0,110.3
749.0,88.6
764.0,69.6
779.0,57.2
794.0,51.2
809.0,48.1
824.0,46.1
839.0,44.5
854.0,43.5
869.0,42.8
884.0,42.0
899.0,41.2
914.0,40.5
929.0,39.9
944.0,39.2
959.0,38.8
974.0,38.2
989.0,37.8
1004.0,37.5
1019.0,37.1
1034.0,36.7
1049.0,36.3
1064.0,35.9
1079.0,35.6
1094.0,35.3
1109.0,34.9
1124.0,34.5
1139.0,34.2
1154.0,34.1
1169.0,34.0
1184.0,22.3
1199.0,17.4
1214.0,17.4
1229.0,17.4
1244.0,17.4
1259.0,17.4
1274.0,17.4

File: FPL_Materials/FPL_waferboard_13mm-50.csv
Time,HRRPUA
0.0,0.0
40.95,0.0
45.5,102.7
60.5,175.9
75.5,200.9
90.5,198.2
105.5,189.2
120.5,176.7
135.5,165.1
150.5,155.7
165.5,147.0
180.5,139.7
195.5,134.2
210.5,129.9
225.5,125.7
240.5,122.0
255.5,119.5
270.5,117.4
285.5,115.9
300.5,114.9
315.5,114.9
330.5,115.9
345.5,117.4
360.5,119.6
375.5,123.3
390.5,128.5
405.5,135.6
420.5,145.0
435.5,157.9
450.5,174.4
465.5,192.7
480.5,211.3
495.5,226.5
510.5,235.6
525.5,237.1
540.5,231.4
555.5,216.8
570.5,192.3
585.5,162.3
600.5,134.9
615.5,114.1
630.5,95.6
645.5,77.4
660.5,63.2
675.5,55.9
690.5,52.7
705.5,51.0
720.5,49.9
735.5,49.3
750.5,49.1
765.5,48.7
780.5,48.2
795.5,47.4
810.5,46.9
825.5,46.6
840.5,46.4
855.5,46.1
870.5,45.9
885.5,45.7
900.5,45.6
915.5,43.3
930.5,35.0
945.5,28.3
960.5,23.2
975.5,23.2
990.5,23.2

File: FPL_Materials/FPL_waferboard_13mm-65.csv
Time,HRRPUA
0.0,0.0
35.1,0.0
39.0,114.4
54.0,209.7
69.0,255.4
84.0,244.1
99.0,225.6
114.0,207.3
129.0,189.9
144.0,177.3
159.0,167.6
174.0,159.6
189.0,152.5
204.0,146.5
219.0,141.6
234.0,138.1
249.0,136.2
264.0,135.2
279.0,135.6
294.0,138.2
309.0,143.4
324.0,150.7
339.0,160.3
354.0,172.0
369.0,186.5
384.0,202.5
399.0,219.5
414.0,233.7
429.0,243.9
444.0,249.2
459.0,247.5
474.0,236.1
489.0,211.2
504.0,168.8
519.0,116.9
534.0,74.5
549.0,53.1
564.0,46.3
579.0,43.8
594.0,42.2
609.0,40.8
624.0,39.8
639.0,38.9
654.0,38.2
669.0,37.6
684.0,37.1
699.0,36.8
714.0,36.6
729.0,36.5
744.0,36.5
759.0,36.4
774.0,36.1
789.0,36.0
804.0,33.6
819.0,27.3
834.0,26.7
849.0,19.9
864.0,18.1
879.0,18.1
