Repository: firemodels/exp

# exp
Fire Research Division Experimental Database

Welcome to the Fire Research Division Experimental Database!

This database is a repository of experimental results for fire model validation.  It is used primarily by the Fire Dynamics Simulator ([FDS](https://github.com/firemodels/fds)) and [CFAST](https://github.com/firemodels/cfast).

Pull requests welcome!

## Kashiwagi Gasification

Data in this folder were obtained by digitizing Figs. 2-4 in the following reference:

T. Kashiwagi, T. J. Ohlemiller, and K. Werner. Effects of External Radiant Flux and Ambient Oxygen Concentration on Nonflaming Gasification Rates and Evolved Products of White Pine. COMBUSTION AND FLAME 69: 331-345 (1987).

File: Kashiwagi_Gasification/Kashiwagi_Fig2a_MFLUX_40_data.csv
MF_0_O2 time,MF_0_O2,MF_10p5_O2 time,MF_10p5_O2,MF_21_O2 time,MF_21_O2
s,mg/cm2/s,s,mg/cm2/s,s,mg/cm2/s
0.,0.,0.,0.,0.,0.
2.34E1,2.15E-1,2.06E1,2.34E-1,1.92E1,2.38E-1
4.40E1,3.81E-1,3.65E1,4.28E-1,2.89E1,3.30E-1
5.92E1,4.94E-1,4.96E1,6.15E-1,3.30E1,4.33E-1
7.37E1,5.80E-1,5.99E1,7.52E-1,4.06E1,6.23E-1
8.47E1,6.17E-1,6.82E1,8.46E-1,4.82E1,8.26E-1
9.02E1,6.25E-1,7.51E1,8.89E-1,5.37E1,1.01E0
9.71E1,6.21E-1,8.40E1,9.14E-1,5.64E1,1.09E0
1.03E2,6.09E-1,9.37E1,9.14E-1,5.92E1,1.13E0
1.11E2,5.92E-1,1.02E2,8.93E-1,6.20E1,1.17E0
1.24E2,5.60E-1,1.13E2,8.56E-1,6.75E1,1.19E0
1.39E2,5.15E-1,1.34E2,7.83E-1,6.95E1,1.19E0
1.53E2,4.78E-1,1.55E2,7.17E-1,7.37E1,1.19E0
1.70E2,4.47E-1,1.73E2,6.76E-1,7.85E1,1.17E0
1.97E2,4.13E-1,1.95E2,6.40E-1,8.54E1,1.13E0
2.40E2,3.72E-1,2.34E2,5.99E-1,9.71E1,1.06E0
3.01E2,3.43E-1,2.83E2,5.58E-1,1.08E2,1.00E0
3.61E2,3.15E-1,3.41E2,5.17E-1,1.19E2,9.57E-1
4.16E2,2.90E-1,4.00E2,4.77E-1,1.30E2,9.06E-1
4.74E2,2.58E-1,4.67E2,4.36E-1,1.45E2,8.59E-1
5.30E2,2.35E-1,5.27E2,4.07E-1,1.71E2,8.03E-1
5.84E2,2.29E-1,5.89E2,3.85E-1,1.96E2,7.63E-1
6.34E2,2.01E-1,6.42E2,3.67E-1,2.32E2,7.24E-1
6.83E2,1.85E-1,7.02E2,3.46E-1,2.79E2,6.81E-1
7.13E2,1.83E-1,,,3.27E2,6.42E-1
,,,,3.87E2,5.97E-1
,,,,4.49E2,5.61E-1
,,,,5.07E2,5.30E-1
,,,,5.75E2,4.98E-1
,,,,6.35E2,4.75E-1
,,,,6.93E2,4.49E-1
,,,,7.17E2,4.39E-1

File: Kashiwagi_Gasification/Kashiwagi_Fig2b_MFLUX_25_data.csv
MF_0_O2 time,MF_0_O2,MF_10p5_O2 time,MF_10p5_O2,MF_21_O2 time,MF_21_O2
s,mg/cm2/s,s,mg/cm2/s,s,mg/cm2/s
6.99E-1,1.13E-3,6.97E-1,3.40E-3,1.39E0,4.53E-3
6.96E0,4.19E-2,6.96E0,4.99E-2,7.66E0,4.65E-2
1.25E1,7.37E-2,1.67E1,9.07E-2,1.53E1,8.85E-2
2.09E1,9.30E-2,2.30E1,1.03E-1,2.58E1,1.03E-1
3.77E1,1.04E-1,4.26E1,1.10E-1,4.47E1,1.08E-1
5.80E1,1.05E-1,6.92E1,1.18E-1,6.64E1,1.13E-1
8.60E1,1.16E-1,9.44E1,1.40E-1,8.60E1,1.25E-1
1.28E2,1.44E-1,1.21E2,1.65E-1,9.79E1,1.39E-1
1.62E2,1.63E-1,1.42E2,1.98E-1,1.13E2,1.65E-1
2.05E2,1.78E-1,1.61E2,2.39E-1,1.26E2,1.98E-1
2.48E2,1.92E-1,1.76E2,2.87E-1,1.39E2,2.48E-1
2.85E2,2.07E-1,1.86E2,3.39E-1,1.47E2,3.05E-1
3.14E2,2.22E-1,1.97E2,3.86E-1,1.54E2,3.72E-1
3.49E2,2.21E-1,2.09E2,4.30E-1,1.59E2,4.45E-1
3.90E2,2.16E-1,2.23E2,4.62E-1,1.65E2,5.11E-1
4.41E2,2.01E-1,2.37E2,4.75E-1,1.71E2,5.84E-1
4.86E2,1.88E-1,2.42E2,4.76E-1,1.77E2,6.45E-1
5.39E2,1.73E-1,2.60E2,4.68E-1,1.85E2,6.95E-1
5.86E2,1.61E-1,2.85E2,4.51E-1,1.96E2,7.30E-1
6.36E2,1.49E-1,3.14E2,4.27E-1,2.11E2,7.42E-1
6.80E2,1.39E-1,3.50E2,4.07E-1,2.26E2,7.33E-1
7.17E2,1.35E-1,3.86E2,3.89E-1,2.41E2,7.13E-1
,,4.17E2,3.73E-1,2.64E2,6.80E-1
,,4.54E2,3.55E-1,2.91E2,6.49E-1
,,4.79E2,3.40E-1,3.16E2,6.20E-1
,,5.11E2,3.17E-1,3.39E2,5.96E-1
,,5.51E2,2.98E-1,3.62E2,5.65E-1
,,5.82E2,2.84E-1,3.87E2,5.33E-1
,,6.11E2,2.75E-1,4.13E2,5.01E-1
,,6.40E2,2.73E-1,4.42E2,4.76E-1
,,6.73E2,2.64E-1,4.75E2,4.56E-1
,,6.97E2,2.56E-1,5.10E2,4.38E-1
,,7.14E2,2.51E-1,5.41E2,4.18E-1
,,,,5.77E2,4.02E-1
,,,,6.09E2,3.88E-1
,,,,6.44E2,3.74E-1
,,,,6.76E2,3.61E-1
,,,,7.17E2,3.50E-1

File: Kashiwagi_Gasification/Kashiwagi_Fig3_TMP_25_data.csv
Front time,Front TMP,5mm time,5mm TMP,10mm time,10mm TMP,15mm time,15mm TMP,Rear time,Rear TMP
s,C,s,C,s,C,s,C,s,C
1.76E0,8.94E1,1.85E0,2.50E1,5.61E0,2.59E1,4.67E0,2.40E1,3.72E0,3.27E1
1.58E1,1.41E2,1.78E1,4.62E1,2.53E1,3.37E1,1.97E1,2.70E1,4.60E1,4.05E1
3.83E1,2.06E2,3.85E1,7.22E1,4.22E1,5.01E1,4.98E1,3.38E1,1.11E2,4.95E1
7.49E1,2.67E2,6.57E1,8.58E1,6.39E1,6.56E1,6.96E1,4.45E1,1.78E2,5.84E1
1.22E2,3.13E2,9.58E1,1.05E2,9.40E1,7.73E1,1.03E2,5.90E1,2.60E2,7.03E1
1.69E2,3.48E2,1.32E2,1.39E2,1.28E2,8.61E1,1.47E2,7.46E1,3.40E2,8.12E1
2.01E2,3.74E2,1.69E2,1.68E2,1.69E2,9.68E1,1.95E2,8.25E1,4.42E2,8.84E1
2.16E2,3.96E2,2.12E2,2.00E2,2.04E2,1.11E2,1.95E2,8.25E1,5.27E2,9.26E1
2.29E2,4.28E2,2.85E2,2.50E2,2.38E2,1.29E2,2.49E2,9.14E1,6.23E2,9.40E1
2.44E2,4.60E2,3.66E2,2.90E2,2.69E2,1.46E2,3.14E2,1.02E2,7.07E2,9.43E1
2.66E2,4.83E2,4.58E2,3.24E2,3.17E2,1.71E2,3.75E2,1.21E2,7.86E2,9.75E1
2.98E2,4.92E2,5.57E2,3.59E2,3.66E2,1.95E2,4.55E2,1.48E2,8.97E2,9.99E1
3.33E2,5.09E2,6.33E2,3.88E2,4.15E2,2.16E2,5.49E2,1.77E2,,
3.78E2,5.15E2,6.94E2,4.15E2,4.97E2,2.45E2,6.36E2,2.00E2,,
4.35E2,5.25E2,7.71E2,4.43E2,5.71E2,2.65E2,7.19E2,2.20E2,,
4.91E2,5.30E2,8.44E2,4.63E2,6.45E2,2.83E2,8.05E2,2.35E2,,
5.44E2,5.36E2,8.97E2,4.74E2,7.23E2,3.01E2,8.96E2,2.53E2,,
5.72E2,5.38E2,,,7.90E2,3.12E2,,,,
6.08E2,5.36E2,,,8.92E2,3.30E2,,,,
6.46E2,5.40E2,,,,,,,,
7.01E2,5.41E2,,,,,,,,
7.75E2,5.44E2,,,,,,,,
8.98E2,5.47E2,,,,,,,,

File: Kashiwagi_Gasification/Kashiwagi_Fig4_TMP_40_data.csv
Air Surf time,Air Surf TMP,Air 5mm time,Air 5mm TMP,Air 10mm time,Air 10mm TMP,10p5 O2 Surf time,10p5 O2 Surf TMP,10p5 O2 5mm time,10p5 O2 5mm TMP,10p5 O2 10mm time,10p5 O2 10mm TMP,N2 Surf time,N2 Surf TMP,N2 5mm time,N2 5mm TMP,N2 10mm time,N2 10mm TMP
s,C,s,C,s,C,s,C,s,C,s,C,s,C,s,C,s,C
0.00E0,5.12E1,1.45E-1,2.65E1,1.45E-1,2.65E1,0.00E0,5.12E1,1.07E0,2.84E1,1.06E0,2.65E1,1.85E-1,3.41E1,0.00E0,2.94E1,1.45E-1,2.65E1
7.61E-1,1.43E2,1.23E1,6.45E1,1.49E1,3.21E1,0.50E0,1.35E2,8.59E0,5.31E1,1.86E1,3.40E1,1.70E0,1.48E2,6.70E0,4.45E1,1.67E1,3.31E1
1.90E1,2.76E2,3.55E1,9.66E1,2.70E1,4.92E1,8.49E0,2.08E2,2.16E1,7.96E1,3.53E1,5.77E1,1.61E1,2.61E2,1.70E1,7.30E1,2.61E1,4.82E1
4.26E1,3.81E2,6.35E1,1.54E2,4.28E1,6.62E1,1.90E1,2.78E2,3.93E1,1.01E2,6.04E1,7.65E1,2.46E1,3.05E2,3.37E1,9.28E1,4.28E1,6.52E1
6.13E1,4.36E2,9.81E1,2.33E2,7.05E1,8.12E1,3.50E1,3.48E2,6.54E1,1.57E2,9.00E1,8.68E1,4.90E1,3.70E2,5.14E1,1.28E2,6.87E1,7.83E1
8.02E1,5.12E2,1.48E2,3.09E2,9.92E1,8.96E1,5.48E1,4.15E2,9.52E1,2.14E2,1.17E2,9.51E1,7.98E1,4.32E2,7.29E1,1.71E2,1.01E2,8.95E1
1.00E2,5.77E2,1.95E2,3.58E2,1.28E2,1.02E2,7.17E1,4.76E2,1.38E2,2.73E2,1.41E2,1.21E2,1.12E2,4.77E2,1.02E2,2.18E2,1.27E2,1.01E2
1.29E2,6.18E2,2.45E2,4.14E2,1.53E2,1.33E2,8.30E1,5.13E2,1.73E2,3.10E2,1.78E2,1.56E2,1.46E2,5.01E2,1.42E2,2.56E2,1.66E2,1.30E2
1.50E2,6.36E2,2.96E2,4.74E2,1.83E2,1.60E2,1.09E2,5.54E2,2.30E2,3.61E2,2.18E2,1.94E2,1.85E2,5.14E2,1.90E2,2.92E2,2.02E2,1.53E2
1.76E2,6.42E2,3.50E2,5.23E2,2.20E2,1.95E2,1.45E2,5.85E2,2.88E2,4.13E2,2.67E2,2.25E2,2.31E2,5.25E2,2.38E2,3.14E2,2.44E2,1.78E2
2.27E2,6.50E2,4.18E2,5.65E2,2.69E2,2.31E2,2.21E2,6.01E2,3.44E2,4.62E2,3.15E2,2.52E2,2.92E2,5.33E2,3.12E2,3.40E2,2.91E2,2.03E2
2.96E2,6.63E2,4.77E2,5.92E2,3.31E2,2.63E2,3.00E2,6.16E2,4.03E2,4.97E2,3.75E2,2.80E2,3.57E2,5.41E2,3.90E2,3.66E2,3.62E2,2.29E2
3.52E2,6.78E2,5.41E2,6.13E2,3.95E2,2.97E2,4.10E2,6.25E2,4.79E2,5.27E2,4.47E2,3.05E2,4.70E2,5.46E2,4.62E2,3.92E2,4.26E2,2.48E2
3.89E2,6.88E2,6.17E2,6.33E2,4.61E2,3.25E2,4.92E2,6.28E2,5.46E2,5.48E2,5.13E2,3.28E2,5.87E2,5.50E2,5.26E2,4.13E2,5.07E2,2.67E2
4.26E2,6.91E2,6.92E2,6.50E2,5.26E2,3.51E2,5.72E2,6.42E2,6.58E2,5.70E2,5.98E2,3.62E2,7.03E2,5.56E2,6.06E2,4.37E2,5.90E2,2.84E2
4.58E2,6.89E2,7.73E2,6.62E2,5.90E2,3.84E2,6.36E2,6.42E2,7.62E2,5.85E2,6.74E2,3.91E2,7.94E2,5.60E2,6.97E2,4.58E2,6.63E2,2.97E2
4.88E2,6.84E2,8.96E2,6.81E2,6.38E2,4.17E2,7.06E2,6.34E2,8.77E2,6.01E2,7.47E2,4.23E2,8.88E2,5.62E2,7.76E2,4.70E2,7.31E2,3.09E2
5.17E2,6.78E2,,,7.02E2,4.58E2,7.80E2,6.20E2,,,8.14E2,4.48E2,,,8.68E2,4.84E2,8.04E2,3.20E2
5.48E2,6.65E2,,,7.68E2,4.92E2,8.42E2,6.04E2,,,8.90E2,4.72E2,,,,,8.86E2,3.34E2
5.78E2,6.62E2,,,8.24E2,5.17E2,8.96E2,5.83E2,,,,,,,,,,
5.97E2,6.71E2,,,8.95E2,5.40E2,,,,,,,,,,,,
