Repository: firemodels/exp

# exp
Fire Research Division Experimental Database

Welcome to the Fire Research Division Experimental Database!

This database is a repository of experimental results for fire model validation.  It is used primarily by the Fire Dynamics Simulator ([FDS](https://github.com/firemodels/fds)) and [CFAST](https://github.com/firemodels/cfast).

Pull requests welcome!

File: RISE_Materials/HPL_compact_-04mm-25.csv
Time,HRRPUA
0.0,0.0
7.9,0.0
15.9,0.0
23.8,0.0
31.8,0.0
39.7,0.0
47.7,0.0
55.6,0.0
63.6,0.0
71.5,0.0
79.5,0.0
87.4,0.0
95.4,0.0
103.3,0.0
111.3,0.0
119.2,0.0
127.2,0.0
135.1,0.0
143.1,0.0
151.0,0.0
159.0,0.0
166.9,0.0
174.9,0.0
182.8,0.0
190.8,0.0
198.7,0.0
206.7,0.0
214.6,0.0
222.6,0.0
230.5,0.0
238.5,0.0
246.4,0.0
254.3,0.0
262.3,0.0
270.2,0.0
278.2,0.0
286.1,0.0
294.1,0.0
302.0,0.0
310.0,0.0
317.9,0.0
325.9,0.0
333.8,0.0
341.8,0.0
349.7,0.0
357.7,0.0
365.6,0.0
373.6,0.0
381.5,0.0
389.5,0.0
397.4,0.0
405.4,0.0
413.3,0.0
421.3,0.0
429.2,0.0
437.2,0.0
445.1,0.0
453.1,0.0
461.0,12.9
469.0,19.5
476.9,27.7
484.9,37.6
492.8,48.6
500.7,56.1
508.7,61.2
516.6,63.7
524.6,64.5
532.5,64.7
540.5,64.4
548.4,62.9
556.4,62.1
564.3,59.7
572.3,57.3
580.2,54.6
588.2,52.4
596.1,50.4
604.1,48.3
612.0,45.9
620.0,44.2
627.9,41.7
635.9,39.3
643.8,37.0
651.8,34.9
659.7,33.4
667.7,31.1
675.6,29.4
683.6,27.6
691.5,26.2
699.5,25.2
707.4,24.0
715.4,22.6
723.3,21.8
731.3,21.4
739.2,21.3
747.1,20.5
755.1,20.4
763.0,19.7
771.0,19.5
778.9,19.0
786.9,18.6
794.8,18.5
802.8,18.0
810.7,17.4
818.7,16.9
826.6,17.1
834.6,17.1
842.5,17.0
850.5,17.4
858.4,17.5
866.4,17.8
874.3,17.2
882.3,17.3
890.2,17.3
898.2,17.2
906.1,16.8
914.1,17.0
922.0,17.1
930.0,16.5
937.9,16.2
945.9,16.2
953.8,16.2
961.8,16.1
969.7,16.1
977.7,16.1
985.6,16.2
993.5,16.2
1001.5,16.1
1009.4,16.3
1017.4,16.4
1025.3,16.2
1033.3,16.3
1041.2,16.0
1049.2,16.2
1057.1,16.1
1065.1,16.0
1073.0,16.3
1081.0,16.4
1088.9,16.3
1096.9,16.3
1104.8,16.6
1112.8,16.5
1120.7,16.5
1128.7,16.4
1136.6,16.4
1144.6,16.6
1152.5,17.1
1160.5,17.2
1168.4,17.0
1176.4,17.4
1184.3,17.1
1192.3,17.1
1200.2,17.5
1208.2,17.3
1216.1,17.4
1224.1,17.5
1232.0,17.2

File: RISE_Materials/HPL_compact_-04mm-35.csv
Time,HRRPUA
0.0,0.0
15.0,0.0
29.9,0.0
44.9,0.0
59.9,0.0
74.8,0.0
89.8,0.0
104.7,0.0
119.7,0.0
134.7,0.0
149.6,0.0
164.6,0.0
179.6,0.0
194.5,2.5
209.5,18.0
224.4,24.8
239.4,34.8
254.4,44.6
269.3,50.1
284.3,52.5
299.3,56.9
314.2,67.9
329.2,74.6
344.1,79.3
359.1,82.2
374.1,83.0
389.0,87.4
404.0,87.1
419.0,82.9
433.9,78.2
448.9,67.0
463.9,57.7
478.8,49.7
493.8,42.7
508.7,37.9
523.7,33.6
538.7,30.4
553.6,28.0
568.6,26.2
583.6,24.5
598.5,23.8
613.5,23.1
628.4,22.3
643.4,21.8
658.4,21.6
673.3,21.0
688.3,21.0
703.3,20.4
718.2,20.4
733.2,20.2
748.1,19.7
763.1,19.6
778.1,19.2
793.0,18.7
808.0,18.5
823.0,18.4
837.9,18.1
852.9,17.8
867.9,17.5
882.8,17.5
897.8,17.2
912.7,17.1
927.7,16.7
942.7,16.7
957.6,16.5
972.6,16.2
987.6,16.0
1002.5,15.8
1017.5,15.6
1032.4,15.6
1047.4,15.1
1062.4,15.3
1077.3,15.2
1092.3,15.0
1107.3,15.0
1122.2,14.8
1137.2,14.8
1152.1,14.6
1167.1,14.5
1182.1,14.5
1197.0,14.5
1212.0,14.6

File: RISE_Materials/HPL_compact_-04mm-50.csv
Time,HRRPUA
0.0,0.0
14.8,0.0
29.7,0.0
44.5,0.0
59.3,0.0
74.1,0.6
89.0,48.3
103.8,64.6
118.6,64.1
133.4,61.3
148.3,59.4
163.1,63.1
177.9,68.8
192.8,75.4
207.6,84.4
222.4,93.6
237.2,103.9
252.1,114.1
266.9,124.4
281.7,126.6
296.5,113.0
311.4,102.3
326.2,86.3
341.0,73.3
355.9,63.8
370.7,55.6
385.5,50.2
400.3,45.5
415.2,41.9
430.0,39.2
444.8,37.7
459.6,36.0
474.5,34.5
489.3,33.7
504.1,32.4
519.0,32.1
533.8,30.8
548.6,30.6
563.4,30.0
578.3,29.4
593.1,28.8
607.9,28.3
622.7,27.7
637.6,27.4
652.4,27.2
667.2,26.6
682.0,26.7
696.9,26.4
711.7,25.9
726.5,25.4
741.4,25.0
756.2,24.8
771.0,24.4
785.8,24.3
800.7,24.5
815.5,23.9
830.3,23.6
845.1,23.5
860.0,23.5
874.8,23.4
889.6,22.9
904.5,22.5
919.3,22.4
934.1,22.2
948.9,22.2
963.8,21.8
978.6,21.6
993.4,21.7
1008.2,21.5
1023.1,21.5
1037.9,21.1
1052.7,21.4
1067.6,21.3
1082.4,20.8
1097.2,20.6
1112.0,20.6
1126.9,20.3
1141.7,20.3
1156.5,20.3
1171.3,20.1
1186.2,20.0
1201.0,19.9

File: RISE_Materials/HPL_compact_-04mm-75.csv
Time,HRRPUA
0.0,0.0
8.0,0.0
15.9,0.0
23.9,0.0
31.9,0.0
39.8,65.8
47.8,79.2
55.8,82.5
63.7,83.0
71.7,85.4
79.7,87.1
87.6,89.3
95.6,89.9
103.6,92.9
111.5,94.8
119.5,99.0
127.5,103.3
135.4,106.7
143.4,111.5
151.4,115.0
159.3,118.7
167.3,123.1
175.3,131.0
183.2,142.1
191.2,158.4
199.2,174.7
207.1,184.3
215.1,187.1
223.1,185.5
231.0,169.4
239.0,148.7
247.0,129.6
254.9,112.8
262.9,100.6
270.9,90.3
278.8,80.4
286.8,72.4
294.8,66.8
302.7,61.6
310.7,58.6
318.7,55.8
326.6,54.6
334.6,52.9
342.6,50.9
350.5,49.6
358.5,48.5
366.5,47.7
374.4,46.3
382.4,46.4
390.4,45.2
398.3,44.5
406.3,43.7
414.3,43.5
422.2,43.2
430.2,42.7
438.2,42.1
446.1,41.9
454.1,41.4
462.1,41.0
470.0,41.1
478.0,40.5
486.0,40.5
493.9,40.3
501.9,40.0
509.9,40.1
517.8,40.0
525.8,40.1
533.8,39.7
541.7,39.5
549.7,39.5
557.7,38.9
565.6,39.2
573.6,39.4
581.6,39.1
589.5,39.0
597.5,38.3
605.5,38.8
613.5,38.3
621.4,38.1
629.4,38.8
637.4,38.1
645.3,38.0
653.3,37.7
661.3,37.9
669.2,37.7
677.2,37.6
685.2,37.5
693.1,37.6
701.1,37.3
709.1,37.3
717.0,37.1
725.0,37.1
733.0,36.3
740.9,36.9
748.9,37.2
756.9,36.4
764.8,36.7
772.8,36.8
780.8,36.5
788.7,36.1
796.7,36.6
804.7,36.2
812.6,36.3
820.6,36.3
828.6,35.9
836.5,36.1
844.5,35.8
852.5,35.7
860.4,35.7
868.4,35.7
876.4,35.1
884.3,35.6
892.3,35.0
900.3,35.3
908.2,35.1
916.2,34.9
924.2,34.9
932.1,34.8
940.1,34.6
948.1,35.1
956.0,34.5
964.0,34.3
972.0,34.4
979.9,34.3
987.9,34.5
995.9,34.5
1003.8,33.9
1011.8,33.7
1019.8,33.8
1027.7,33.6
1035.7,33.9
1043.7,33.7
1051.6,33.2
1059.6,33.7
1067.6,33.6
1075.5,33.2
1083.5,33.3
1091.5,33.1
1099.4,33.0
1107.4,33.1
1115.4,32.8
1123.3,32.9
1131.3,32.7
1139.3,32.9
1147.2,32.6
1155.2,32.8
1163.2,32.7
1171.1,31.9
1179.1,32.7
1187.1,32.4
1195.0,32.2
1203.0,32.4

File: RISE_Materials/MDF_board-12mm-40.csv
Time,HRRPUA
0.0,0.0
14.9,0.0
29.9,0.0
44.8,0.0
59.8,75.2
74.7,200.9
89.7,216.7
104.6,210.2
119.6,196.7
134.5,185.0
149.5,175.8
164.4,162.4
179.4,152.4
194.3,145.8
209.2,141.1
224.2,135.3
239.1,130.3
254.1,125.8
269.0,118.3
284.0,111.1
298.9,104.7
313.9,99.0
328.8,94.4
343.8,92.1
358.7,90.2
373.7,89.6
388.6,90.8
403.5,92.9
418.5,97.0
433.4,102.9
448.4,110.7
463.3,121.4
478.3,135.2
493.2,152.2
508.2,172.5
523.1,203.8
538.1,245.8
553.0,282.6
568.0,302.0
582.9,316.4
597.8,325.5
612.8,305.4
627.7,214.2
642.7,130.0
657.6,101.8
672.6,96.3
687.5,88.9
702.5,79.3
717.4,73.2
732.4,68.9
747.3,65.3
762.3,63.5
777.2,61.7
792.2,60.6
807.1,58.8
822.0,56.8
837.0,56.0
851.9,55.4
866.9,54.6
881.8,53.4
896.8,53.4
911.7,54.2
926.7,53.7
941.6,53.1
956.6,53.1
971.5,52.8
986.5,52.7
1001.4,52.0
1016.3,51.9
1031.3,51.5
1046.2,51.2
1061.2,51.2
1076.1,50.3
1091.1,50.3
1106.0,49.9
1121.0,50.0
1135.9,49.8
1150.9,49.5
1165.8,48.6
1180.8,48.1
1195.7,48.0
1210.6,47.5
1225.6,47.2
1240.5,46.8
1255.5,46.5
1270.4,45.8
1285.4,45.9
1300.3,45.5
1315.3,44.8
1330.2,44.7
1345.2,43.9
1360.1,43.7
1375.1,43.7
1390.0,42.8

File: RISE_Materials/MDF_board-12mm-50.csv
Time,HRRPUA
0.0,0.0
8.8,0.0
17.7,0.0
26.5,0.0
35.4,78.7
44.2,198.8
53.0,231.5
61.9,237.0
70.7,235.4
79.6,230.4
88.4,220.7
97.2,212.0
106.1,203.8
114.9,198.0
123.7,191.3
132.6,182.5
141.4,175.4
150.3,170.8
159.1,167.2
167.9,165.4
176.8,162.1
185.6,159.7
194.5,156.0
203.3,151.8
212.1,147.3
221.0,142.8
229.8,138.2
238.7,131.6
247.5,127.0
256.3,121.1
265.2,116.9
274.0,113.0
282.9,110.8
291.7,107.8
300.5,104.7
309.4,102.8
318.2,101.2
327.0,101.1
335.9,100.8
344.7,101.5
353.6,103.5
362.4,106.3
371.2,110.0
380.1,114.2
388.9,120.3
397.8,128.5
406.6,138.4
415.4,149.6
424.3,160.4
433.1,175.5
442.0,192.2
450.8,211.1
459.6,229.6
468.5,244.2
477.3,260.1
486.2,275.5
495.0,292.8
503.8,313.2
512.7,331.0
521.5,344.8
530.3,351.3
539.2,332.7
548.0,288.1
556.9,218.0
565.7,156.8
574.5,121.0
583.4,103.8
592.2,94.4
601.1,87.9
609.9,83.7
618.7,79.7
627.6,75.8
636.4,73.0
645.3,71.3
654.1,69.6
662.9,68.1
671.8,66.4
680.6,65.1
689.5,64.1
698.3,63.1
707.1,61.5
716.0,60.8
724.8,60.0
733.7,58.5
742.5,57.5
751.3,56.9
760.2,56.0
769.0,56.2
777.8,55.1
786.7,54.7
795.5,54.1
804.4,53.5
813.2,53.3
822.0,52.6
830.9,52.0
839.7,51.8
848.6,51.1
857.4,51.3
866.2,50.9
875.1,51.1
883.9,50.6
892.8,49.8
901.6,49.9
910.4,49.5
919.3,50.1
928.1,49.9
937.0,49.8
945.8,49.4
954.6,49.3
963.5,48.8
972.3,48.9
981.1,48.6
990.0,49.0
998.8,48.7
1007.7,48.5
1016.5,48.4
1025.3,48.0
1034.2,48.3
1043.0,47.8
1051.9,47.4
1060.7,47.3
1069.5,47.1
1078.4,46.6
1087.2,47.0
1096.1,46.7
1104.9,45.6
1113.7,47.2
1122.6,45.8
1131.4,46.3
1140.3,45.4
1149.1,45.8
1157.9,45.7
1166.8,45.9
1175.6,44.9
1184.4,45.2
1193.3,44.3
1202.1,44.7
1211.0,44.3
1219.8,44.9
1228.6,44.5
1237.5,44.8
1246.3,44.6
1255.2,44.7
1264.0,44.4

File: RISE_Materials/Melamine_face_Calcium_silicate_board-12mm-75.csv
Time,HRRPUA
0.0,0.0
10.9,0.0
21.9,0.0
32.8,0.0
43.7,0.0
54.6,32.3
65.6,129.5
76.5,154.9
87.4,118.7
98.4,87.6
109.3,69.9
120.2,59.4
131.2,52.9
142.1,50.1
153.0,45.6
164.0,45.4
174.9,42.1
185.8,38.9
196.7,37.2
207.7,36.0
218.6,34.1
229.5,33.5
240.5,32.4
251.4,31.8
262.3,30.4
273.2,27.7
284.2,28.1
295.1,28.0
306.0,28.5
317.0,26.6
327.9,26.9

File: RISE_Materials/Mineral_wool_faced_Combustible_face-30mm-25.csv
Time,HRRPUA
0.0,0.0
0.3,0.0
0.7,0.0
1.0,0.0
1.3,0.0
1.7,0.0
2.0,0.0
2.4,0.0
2.7,0.0
3.0,0.0
3.4,0.0
3.7,0.0
4.0,0.0
4.4,0.0
4.7,0.0
5.1,0.0
5.4,0.0
5.7,0.0
6.1,0.0
6.4,0.0
6.7,0.0
7.1,0.0
7.4,0.0
7.8,0.0
8.1,0.0
8.4,0.0
8.8,0.0
9.1,0.0
9.4,0.0
9.8,0.0
10.1,0.0
10.4,0.0
10.8,0.0
11.1,0.0
11.5,0.0
11.8,0.0
12.1,0.0
12.5,0.0
12.8,0.0
13.1,0.0
13.5,0.0
13.8,0.0
14.2,0.0
14.5,0.0
14.8,0.0
15.2,4.1
15.5,12.4
15.8,20.6
16.2,25.0
16.5,26.0
16.9,27.0
17.2,28.0
17.5,29.1
17.9,30.1
18.2,31.1
18.5,32.1
18.9,33.1
19.2,34.1
19.6,35.1
19.9,36.2
20.2,35.6
20.6,34.2
20.9,32.8
21.2,31.7
21.6,30.6
21.9,29.5
22.2,28.4
22.6,27.3
22.9,26.2
23.3,25.1
23.6,24.0
23.9,22.9
24.3,21.8
24.6,20.7
24.9,19.6
25.3,18.9
25.6,18.4
26.0,17.8
26.3,17.6
26.6,17.4
27.0,17.3
27.3,17.1
27.6,17.0
28.0,16.8
28.3,16.6
28.7,16.5
29.0,16.3
29.3,16.2
29.7,16.0
30.0,15.9

File: RISE_Materials/Mineral_wool_faced_Combustible_face-30mm-35.csv
Time,HRRPUA
0.0,0.0
0.4,0.0
0.8,0.0
1.2,0.0
1.7,0.0
2.1,0.0
2.5,0.0
2.9,0.0
3.3,0.0
3.7,0.0
4.1,0.0
4.6,0.0
5.0,0.0
5.4,0.0
5.8,0.0
6.2,0.0
6.6,0.0
7.0,0.0
7.4,0.0
7.9,0.0
8.3,0.0
8.7,0.0
9.1,0.0
9.5,0.0
9.9,0.0
10.3,6.5
10.8,14.4
11.2,19.7
11.6,21.6
12.0,23.5
12.4,25.5
12.8,27.4
13.2,29.3
13.7,31.2
14.1,32.7
14.5,32.2
14.9,31.7
15.3,30.7
15.7,29.6
16.1,28.6
16.6,27.8
17.0,27.1
17.4,26.3
17.8,25.6
18.2,24.8
18.6,24.1
19.0,23.4
19.4,22.9
19.9,22.4
20.3,21.9
20.7,21.4
21.1,20.9
21.5,20.4
21.9,19.9
22.3,19.4
22.8,18.9
23.2,18.5
23.6,18.0
24.0,17.5

File: RISE_Materials/PVC-02mm-75.csv
Time,HRRPUA
0.0,0.0
8.8,66.2
17.6,214.3
26.4,249.8
35.3,237.9
44.1,227.0
52.9,219.9
61.7,209.0
70.5,211.8
79.3,183.2
88.2,128.9
97.0,97.6
105.8,95.9
114.6,102.9
123.4,68.8
132.2,39.8
141.1,28.4
149.9,27.6
158.7,25.8
167.5,23.5
176.3,25.2
185.1,25.8
193.9,26.5
202.8,23.1
211.6,22.3
220.4,21.4
229.2,21.0
238.0,18.4
246.8,19.7
255.7,19.1
264.5,16.9
273.3,17.8
282.1,15.7
290.9,16.4
299.7,18.4
308.6,16.4
317.4,17.8
326.2,16.8
335.0,13.3

File: RISE_Materials/PVC_PE-00mm-35.csv
Time,HRRPUA
0.0,0.0
13.6,0.0
27.1,0.0
40.7,107.7
54.3,94.9
67.9,83.4
81.4,82.3
95.0,78.5
108.6,76.5
122.1,70.8
135.7,70.7
149.3,68.9
162.9,65.9
176.4,61.4
190.0,58.5
203.6,54.5
217.1,51.7
230.7,54.2
244.3,56.6
257.9,61.6
271.4,71.3
285.0,79.2
298.6,88.7
312.1,93.5
325.7,96.1
339.3,97.9
352.9,100.8
366.4,106.2
380.0,117.0
393.6,128.0
407.1,144.6
420.7,149.5
434.3,153.9
447.9,164.2
461.4,167.2
475.0,165.4
488.6,163.0
502.1,159.8
515.7,149.6
529.3,143.5
542.9,136.3
556.4,128.8
570.0,126.9
583.6,125.3
597.1,121.9
610.7,119.4
624.3,116.7
637.9,114.6
651.4,116.1
665.0,114.1
678.6,115.1
692.1,115.4
705.7,114.9
719.3,109.8
732.9,104.6
746.4,100.5
760.0,96.7
773.6,95.2
787.1,93.0
800.7,87.0
814.3,80.8
827.9,75.7
841.4,72.3
855.0,69.7
868.6,67.7
882.1,63.1
895.7,60.1
909.3,55.7
922.9,50.8
936.4,47.9
950.0,45.1
963.6,41.5
977.1,39.0
990.7,37.0
1004.3,34.6
1017.9,33.2
1031.4,30.8
1045.0,30.6
1058.6,27.6
1072.1,27.1
1085.7,25.9
1099.3,25.7
1112.9,23.9
1126.4,22.8
1140.0,22.0
1153.6,21.3
1167.1,20.7
1180.7,18.4
1194.3,17.0
1207.9,17.1
1221.4,16.6
1235.0,16.2

File: RISE_Materials/PVC_PE-05mm-50.csv
Time,HRRPUA
0.0,0.0
5.8,0.0
11.7,0.0
17.5,0.0
23.3,0.0
29.1,0.0
35.0,0.0
40.8,94.7
46.6,67.9
52.4,51.9
58.3,54.1
64.1,64.5
69.9,76.3
75.8,88.0
81.6,97.4
87.4,104.5
93.2,112.6
99.1,124.1
104.9,138.2
110.7,151.8
116.5,166.3
122.4,188.0
128.2,212.5
134.0,241.0
139.9,268.4
145.7,286.8
151.5,309.1
157.3,325.8
163.2,336.8
169.0,340.9
174.8,321.8
180.6,298.0
186.5,297.4
192.3,311.6
198.1,306.9
204.0,293.3
209.8,294.5
215.6,293.2
221.4,293.1
227.3,285.3
233.1,268.1
238.9,251.7
244.7,237.7
250.6,213.8
256.4,194.4
262.2,177.2
268.1,160.0
273.9,143.0
279.7,123.1
285.5,102.7
291.4,87.5
297.2,74.1
303.0,62.8
308.8,52.2
314.7,45.1
320.5,39.4
326.3,33.1
332.2,28.1
338.0,25.1
343.8,23.0
349.6,21.0
355.5,19.6
361.3,18.2
367.1,16.9
372.9,15.6
378.8,14.2
384.6,13.4
390.4,13.1
396.3,12.1
402.1,11.5
407.9,11.1
413.7,10.6
419.6,10.4
425.4,10.1
431.2,9.5
437.1,9.3
442.9,9.0
448.7,8.8
454.5,8.5
460.4,8.1
466.2,7.9
472.0,7.4
477.8,7.1
483.7,6.6
489.5,6.3
495.3,5.9
501.2,5.7
507.0,5.4
512.8,5.1
518.6,5.0
524.5,4.8
530.3,4.6
536.1,4.5
541.9,4.2
547.8,3.9
553.6,3.9
559.4,3.6
565.3,3.5
571.1,3.3
576.9,3.3
582.7,3.3
588.6,3.1
594.4,3.0
600.2,3.0
606.0,2.8
611.9,2.7
617.7,2.6
623.5,2.4
629.4,2.3
635.2,2.2
641.0,2.3
646.8,2.1
652.7,2.1
658.5,2.1
664.3,2.1
670.1,1.9
676.0,1.9
681.8,1.8
687.6,1.6
693.5,1.5
699.3,1.6
705.1,1.4
710.9,1.3
716.8,1.5
722.6,1.3
728.4,1.3
734.2,1.3
740.1,1.3
745.9,1.2
751.7,1.1
757.6,1.3
763.4,1.2
769.2,1.2
775.0,1.0
780.9,1.0
786.7,1.2
792.5,1.1
798.3,1.1
804.2,1.2
810.0,1.1

File: RISE_Materials/PVC_PE-08mm-50.csv
Time,HRRPUA
0.0,0.0
12.1,0.0
24.2,100.8
36.4,210.4
48.5,189.4
60.6,174.8
72.7,145.3
84.8,137.1
96.9,132.4
109.1,130.0
121.2,128.5
133.3,128.6
145.4,122.2
157.5,121.3
169.7,121.1
181.8,132.9
193.9,147.0
206.0,178.3
218.1,201.6
230.3,222.8
242.4,252.2
254.5,255.7
266.6,253.7
278.7,268.8
290.8,283.3
303.0,286.0
315.1,269.3
327.2,244.5
339.3,254.3
351.4,264.4
363.6,247.0
375.7,244.5
387.8,230.0
399.9,191.0
412.0,166.1
424.2,140.6
436.3,111.4
448.4,91.0
460.5,83.0
472.6,68.9
484.7,52.3
496.9,48.8
509.0,38.1
521.1,38.7
533.2,38.1
545.3,34.5
557.5,28.7
569.6,24.6
581.7,24.6
593.8,23.1
605.9,22.6
618.1,17.8
630.2,19.5
642.3,20.3
654.4,20.6
666.5,20.2
678.6,19.5
690.8,16.3
702.9,19.1
715.0,17.1

File: RISE_Materials/PVC_PE-10mm-75.csv
Time,HRRPUA
0.0,0.0
13.5,0.0
27.0,266.7
40.5,226.6
54.0,154.1
67.5,129.1
81.0,127.5
94.6,123.2
108.1,111.3
121.6,120.8
135.1,129.1
148.6,132.4
162.1,130.4
175.6,132.2
189.1,136.3
202.6,156.2
216.1,171.8
229.6,183.5
243.1,207.4
256.6,230.5
270.1,237.8
283.7,231.2
297.2,230.1
310.7,229.0
324.2,235.5
337.7,253.0
351.2,273.3
364.7,289.6
378.2,294.7
391.7,339.5
405.2,357.4
418.7,365.3
432.2,352.5
445.7,322.5
459.3,260.4
472.8,204.5
486.3,150.9
499.8,99.8
513.3,70.5
526.8,56.6
540.3,47.9
553.8,41.2
567.3,35.6
580.8,30.7
594.3,26.6
607.8,23.7
621.3,21.2
634.9,18.3
648.4,16.3
661.9,14.4
675.4,12.5
688.9,11.1
702.4,9.9
715.9,8.9
729.4,8.1
742.9,7.4
756.4,6.5
769.9,6.0
783.4,5.3
796.9,4.6
810.4,4.0
824.0,3.6
837.5,3.1
851.0,2.5
864.5,2.2
878.0,1.7
891.5,1.4
905.0,0.8

File: RISE_Materials/PVC_PE-20mm-50.csv
Time,HRRPUA
0.0,0.0
12.1,0.0
24.3,56.5
36.4,203.4
48.5,212.2
60.7,219.2
72.8,213.7
84.9,214.0
97.1,188.3
109.2,162.3
121.3,137.1
133.5,123.3
145.6,106.7
157.7,90.6
169.9,79.4
182.0,65.7
194.1,57.8
206.3,54.7
218.4,48.3
230.5,43.5
242.7,38.4
254.8,36.5
266.9,36.9
279.1,38.8
291.2,37.2
303.3,36.6
315.5,41.0
327.6,48.8
339.7,54.1
351.9,60.4
364.0,65.2
376.1,69.3
388.3,70.2
400.4,78.2
412.5,84.0
424.7,90.8
436.8,102.3
448.9,119.6
461.0,130.2
473.2,139.7
485.3,153.8
497.4,166.8
509.6,181.1
521.7,194.2
533.8,203.8
546.0,217.7
558.1,230.4
570.2,248.1
582.4,263.5
594.5,278.1
606.6,287.1
618.8,295.6
630.9,308.9
643.0,322.8
655.2,325.5
667.3,328.3
679.4,323.6
691.6,324.4
703.7,329.1
715.8,326.3
728.0,321.3
740.1,323.1
752.2,326.6
764.4,327.9
776.5,332.4
788.6,315.6
800.8,300.7
812.9,284.6
825.0,276.0
837.2,273.9
849.3,272.7
861.4,270.9
873.6,270.2
885.7,272.9
897.8,276.3
910.0,275.4
922.1,264.5
934.2,258.1
946.4,245.1
958.5,227.3
970.6,208.8
982.8,190.8
994.9,181.4
1007.0,174.1
1019.2,169.8
1031.3,165.4
1043.4,162.3
1055.6,159.2
1067.7,156.9
1079.8,151.9
1092.0,146.9
1104.1,141.2
1116.2,133.8
1128.4,125.2
1140.5,116.7
1152.6,105.9
1164.8,98.8
1176.9,92.6
1189.0,87.3
1201.2,80.5
1213.3,76.4
1225.4,70.1
1237.6,63.8
1249.7,59.0
1261.8,54.7
1274.0,51.9
1286.1,49.0
1298.2,45.6
1310.3,42.7
1322.5,39.0
1334.6,35.5
1346.7,33.7
1358.9,31.9
1371.0,31.2
1383.1,29.0
1395.3,27.0
1407.4,25.5
1419.5,24.0
1431.7,22.3
1443.8,20.6
1455.9,19.8
1468.1,18.1
1480.2,16.9
1492.3,16.1
1504.5,15.2
1516.6,13.4
1528.7,11.9
1540.9,10.9
1553.0,9.8
1565.1,8.9
1577.3,8.1
1589.4,7.5
1601.5,7.0
1613.7,7.5
1625.8,7.3
1637.9,6.7
1650.1,6.2
1662.2,5.8
1674.3,5.4
1686.5,5.3
1698.6,5.1
1710.7,5.1
1722.9,5.4
1735.0,5.2

File: RISE_Materials/PVC_PVC-08mm-50.csv
Time,HRRPUA
0.0,0.0
8.0,0.0
16.0,0.0
24.0,0.0
32.0,127.5
40.0,122.4
47.9,112.5
55.9,105.9
63.9,103.1
71.9,99.6
79.9,99.6
87.9,96.7
95.9,95.5
103.9,92.8
111.9,90.3
119.9,89.5
127.9,92.2
135.8,94.0
143.8,97.5
151.8,102.1
159.8,102.5
167.8,104.6
175.8,107.4
183.8,108.6
191.8,114.1
199.8,118.4
207.8,121.6
215.7,122.8
223.7,121.7
231.7,121.3
239.7,120.3
247.7,120.4
255.7,121.8
263.7,123.3
271.7,126.7
279.7,127.3
287.7,129.4
295.7,133.1
303.6,136.0
311.6,136.3
319.6,136.8
327.6,137.9
335.6,139.8
343.6,141.4
351.6,142.1
359.6,144.4
367.6,147.3
375.6,149.0
383.6,152.1
391.5,150.4
399.5,149.8
407.5,148.1
415.5,148.2
423.5,142.7
431.5,134.1
439.5,129.2
447.5,112.1
455.5,121.4
463.5,122.0
471.4,123.0
479.4,117.3
487.4,109.4
495.4,102.8
503.4,95.7
511.4,87.6
519.4,80.4
527.4,74.9
535.4,70.8
543.4,68.2
551.4,68.4
559.3,68.9
567.3,70.8
575.3,73.3
583.3,76.9
591.3,79.1
599.3,80.8
607.3,81.1
615.3,80.4
623.3,77.7
631.3,73.4
639.3,69.2
647.2,63.4
655.2,58.2
663.2,53.1
671.2,47.7
679.2,43.6
687.2,40.3
695.2,37.3
703.2,34.8
711.2,32.0
719.2,30.2
727.1,28.2
735.1,26.0
743.1,21.8
751.1,18.2
759.1,18.2
767.1,17.7
775.1,17.3
783.1,17.0
791.1,16.8
799.1,16.5
807.1,16.2
815.0,16.0
823.0,16.0
831.0,16.0
839.0,15.9
847.0,15.4
855.0,15.2

File: RISE_Materials/PVC_PVC-10mm-50.csv
Time,HRRPUA
0.0,0.0
8.9,0.0
17.8,15.5
26.6,57.7
35.5,196.1
44.4,178.4
53.3,159.6
62.2,150.6
71.1,139.8
79.9,132.1
88.8,122.5
97.7,116.6
106.6,112.8
115.5,106.3
124.4,104.2
133.2,100.5
142.1,98.5
151.0,98.2
159.9,98.4
168.8,99.7
177.6,99.7
186.5,101.5
195.4,104.0
204.3,105.5
213.2,106.5
222.1,106.7
230.9,108.0
239.8,110.2
248.7,113.9
257.6,116.9
266.5,119.6
275.4,121.9
284.2,122.8
293.1,125.9
302.0,128.5
310.9,130.4
319.8,132.3
328.6,136.4
337.5,139.9
346.4,144.2
355.3,147.9
364.2,149.0
373.1,149.4
381.9,146.3
390.8,137.9
399.7,127.6
408.6,117.5
417.5,105.2
426.4,92.0
435.2,80.3
444.1,74.6
453.0,71.7
461.9,70.2
470.8,72.4
479.6,76.6
488.5,81.0
497.4,86.1
506.3,91.0
515.2,96.6
524.1,98.2
532.9,99.5
541.8,98.0
550.7,93.0
559.6,87.3
568.5,79.9
577.4,74.5
586.2,68.2
595.1,58.7
604.0,53.2
612.9,47.0
621.8,40.6
630.6,33.6
639.5,28.2
648.4,25.3
657.3,22.1
666.2,20.4
675.1,20.6
683.9,19.6
692.8,20.4
701.7,20.9
710.6,21.4
719.5,21.3
728.4,20.9
737.2,21.6
746.1,21.0
755.0,20.9

File: RISE_Materials/PVC_PVC-14mm-75.csv
Time,HRRPUA
0.0,0.0
5.2,0.0
10.4,0.0
15.7,17.7
20.9,151.5
26.1,232.2
31.3,256.1
36.5,247.4
41.7,237.9
47.0,227.8
52.2,196.4
57.4,161.6
62.6,147.4
67.8,138.9
73.0,128.1
78.3,117.4
83.5,111.8
88.7,109.9
93.9,106.9
99.1,98.7
104.3,101.3
109.6,103.0
114.8,102.9
120.0,100.5
125.2,100.6
130.4,100.3
135.7,96.0
140.9,98.6
146.1,101.7
151.3,106.1
156.5,109.6
161.7,115.7
167.0,126.4
172.2,137.0
177.4,145.1
182.6,157.4
187.8,176.9
193.0,197.0
198.3,212.0
203.5,220.5
208.7,223.6
213.9,223.9
219.1,224.0
224.3,225.0
229.6,227.5
234.8,229.0
240.0,230.1
245.2,230.1
250.4,233.9
255.7,236.7
260.9,229.6
266.1,221.0
271.3,214.5
276.5,204.7
281.7,194.6
287.0,187.0
292.2,180.9
297.4,174.8
302.6,168.1
307.8,165.5
313.0,165.8
318.3,163.4
323.5,159.6
328.7,162.9
333.9,170.4
339.1,173.5
344.3,177.3
349.6,183.7
354.8,189.9
360.0,189.5
365.2,190.1
370.4,196.3
375.7,187.3
380.9,172.6
386.1,157.9
391.3,140.1
396.5,126.8
401.7,109.3
407.0,94.9
412.2,85.2
417.4,73.7
422.6,66.3
427.8,63.4
433.0,59.3
438.3,55.8
443.5,51.8
448.7,47.7
453.9,40.7
459.1,38.5
464.3,42.5
469.6,41.8
474.8,37.5
480.0,36.7
485.2,41.6
490.4,39.8
495.7,38.4
500.9,35.8
506.1,33.6
511.3,31.8
516.5,30.0
521.7,30.1
527.0,28.1
532.2,27.1
537.4,25.9
542.6,26.2
547.8,26.4
553.0,25.9
558.3,25.7
563.5,26.6
568.7,24.6
573.9,24.2
579.1,23.9
584.3,23.7
589.6,23.1
594.8,21.0
600.0,23.2

File: RISE_Materials/PVC_PVC-21mm-50.csv
Time,HRRPUA
0.0,0.0
10.9,0.0
21.9,0.0
32.8,124.5
43.8,145.8
54.7,147.9
65.7,167.5
76.6,182.0
87.6,172.3
98.5,161.4
109.5,149.8
120.4,155.4
131.3,141.5
142.3,130.7
153.2,122.7
164.2,119.2
175.1,118.3
186.1,115.9
197.0,108.4
208.0,101.4
218.9,99.1
229.8,95.6
240.8,96.1
251.7,98.6
262.7,95.9
273.6,95.3
284.6,92.5
295.5,97.9
306.5,104.9
317.4,107.0
328.4,108.9
339.3,105.9
350.2,105.2
361.2,102.4
372.1,100.9
383.1,101.4
394.0,103.9
405.0,104.0
415.9,104.5
426.9,105.7
437.8,107.7
448.8,106.9
459.7,104.8
470.6,107.4
481.6,109.0
492.5,109.5
503.5,110.9
514.4,113.6
525.4,116.6
536.3,118.9
547.3,118.5
558.2,121.5
569.1,123.3
580.1,124.2
591.0,125.0
602.0,125.2
612.9,124.0
623.9,125.9
634.8,124.4
645.8,125.3
656.7,126.8
667.7,127.9
678.6,125.7
689.5,128.2
700.5,128.9
711.4,129.4
722.4,130.8
733.3,132.1
744.3,131.8
755.2,133.4
766.2,133.6
777.1,133.8
788.0,135.4
799.0,135.5
809.9,135.7
820.9,139.1
831.8,139.8
842.8,141.8
853.7,143.7
864.7,146.5
875.6,144.1
886.6,149.5
897.5,150.6
908.4,155.5
919.4,157.8
930.3,161.2
941.3,156.9
952.2,156.2
963.2,156.2
974.1,149.8
985.1,149.3
996.0,145.2
1007.0,140.5
1017.9,136.5
1028.8,129.3
1039.8,124.1
1050.7,121.1
1061.7,117.7
1072.6,113.7
1083.6,110.7
1094.5,107.4
1105.5,102.6
1116.4,100.0
1127.3,94.5
1138.3,90.9
1149.2,85.4
1160.2,80.2
1171.1,75.4
1182.1,69.3
1193.0,64.1
1204.0,61.9
1214.9,60.2
1225.9,59.6
1236.8,60.8
1247.7,60.7
1258.7,62.2
1269.6,64.6
1280.6,66.8
1291.5,70.1
1302.5,71.7
1313.4,74.9
1324.4,77.6
1335.3,80.2
1346.2,83.9
1357.2,84.3
1368.1,85.9
1379.1,86.6
1390.0,88.4
1401.0,87.5
1411.9,86.7
1422.9,85.3
1433.8,82.8
1444.8,79.6
1455.7,77.1
1466.6,74.2
1477.6,70.5
1488.5,67.1
1499.5,63.4
1510.4,60.7
1521.4,57.7
1532.3,54.0
1543.3,50.8
1554.2,48.6
1565.2,45.1
1576.1,42.8
1587.0,41.6
1598.0,38.7
1608.9,37.7
1619.9,35.9
1630.8,34.8
1641.8,33.4
1652.7,31.8
1663.7,29.8
1674.6,29.3
1685.5,27.0
1696.5,25.7
1707.4,24.7
1718.4,24.3
1729.3,23.8
1740.3,23.4
1751.2,22.9
1762.2,22.4
1773.1,22.0
1784.1,21.9
1795.0,21.4

File: RISE_Materials/PVC_XLPE-17mm-75.csv
Time,HRRPUA
0.0,0.0
12.2,146.2
24.4,198.4
36.5,185.9
48.7,177.7
60.9,176.4
73.1,168.9
85.2,161.2
97.4,156.3
109.6,151.8
121.8,142.5
133.9,132.2
146.1,122.8
158.3,116.8
170.5,106.8
182.7,101.4
194.8,101.7
207.0,102.0
219.2,109.7
231.4,118.9
243.5,130.8
255.7,143.4
267.9,155.9
280.1,168.3
292.2,168.3
304.4,172.2
316.6,174.7
328.8,174.8
341.0,174.2
353.1,175.0
365.3,179.7
377.5,186.0
389.7,196.9
401.8,206.6
414.0,218.9
426.2,238.0
438.4,245.1
450.5,259.8
462.7,274.6
474.9,288.5
487.1,299.6
499.3,310.2
511.4,332.3
523.6,375.0
535.8,403.4
548.0,402.3
560.1,385.1
572.3,400.0
584.5,438.1
596.7,466.3
608.8,474.8
621.0,444.7
633.2,402.0
645.4,359.1
657.6,296.0
669.7,235.9
681.9,188.7
694.1,152.6
706.3,119.5
718.4,89.5
730.6,64.8
742.8,46.3
755.0,35.1
767.1,26.9
779.3,23.8
791.5,22.8
803.7,21.1
815.9,20.1
828.0,18.9
840.2,18.6
852.4,17.5
864.6,16.7
876.7,15.9
888.9,15.7
901.1,14.9
913.3,14.8
925.4,14.0
937.6,13.5
949.8,13.1
962.0,13.3
974.1,12.5
986.3,12.2
998.5,11.9
1010.7,12.0
1022.9,11.2
1035.0,11.1
1047.2,10.5
1059.4,10.3
1071.6,10.3
1083.7,10.1
1095.9,10.0
1108.1,9.8
1120.3,9.3
1132.4,9.4
1144.6,9.1
1156.8,9.3
1169.0,8.9
1181.2,8.8
1193.3,8.9
1205.5,8.6
1217.7,8.9
1229.9,8.5
1242.0,8.3
1254.2,8.8
1266.4,7.8
1278.6,7.9
1290.7,8.2
1302.9,8.0
1315.1,7.9
1327.3,7.8
1339.5,7.4
1351.6,7.7
1363.8,7.7
1376.0,7.5
1388.2,7.4
1400.3,7.2
1412.5,7.4
1424.7,7.1
1436.9,7.2
1449.0,7.2
1461.2,7.1
1473.4,7.3
1485.6,7.7
1497.8,7.0
1509.9,7.0
1522.1,6.9
1534.3,7.2
1546.5,7.1
1558.6,6.6
1570.8,7.0
1583.0,7.1
1595.2,7.6
1607.3,7.4
1619.5,7.6
1631.7,7.2
1643.9,7.3
1656.1,6.8
1668.2,6.8
1680.4,7.1
1692.6,7.3
1704.8,7.5
1716.9,7.3
1729.1,7.4
1741.3,7.0
1753.5,7.3
1765.6,7.0
1777.8,6.8
1790.0,7.6

File: RISE_Materials/PVC_XLPE-35mm-50.csv
Time,HRRPUA
0.0,0.0
14.9,0.0
29.9,141.8
44.8,155.7
59.8,156.0
74.7,152.3
89.6,144.5
104.6,131.9
119.5,134.5
134.5,127.2
149.4,126.9
164.3,123.5
179.3,120.5
194.2,120.1
209.2,112.4
224.1,110.9
239.0,109.2
254.0,99.9
268.9,92.9
283.8,96.1
298.8,105.4
313.7,84.2
328.7,81.0
343.6,67.6
358.5,66.8
373.5,59.4
388.4,57.9
403.4,56.1
418.3,52.9
433.2,53.5
448.2,53.4
463.1,53.3
478.1,56.0
493.0,57.1
507.9,56.2
522.9,56.0
537.8,56.9
552.8,58.6
567.7,61.3
582.6,67.3
597.6,70.8
612.5,72.2
627.5,76.2
642.4,80.7
657.3,85.0
672.3,86.1
687.2,88.3
702.2,89.6
717.1,92.1
732.0,93.1
747.0,93.9
761.9,94.9
776.8,98.3
791.8,99.3
806.7,99.9
821.7,101.3
836.6,104.1
851.5,106.0
866.5,107.0
881.4,109.3
896.4,115.0
911.3,117.0
926.2,124.3
941.2,126.2
956.1,126.9
971.1,131.7
986.0,134.7
1000.9,136.8
1015.9,139.3
1030.8,142.4
1045.8,145.2
1060.7,151.3
1075.6,156.4
1090.6,167.5
1105.5,172.7
1120.5,170.0
1135.4,176.5
1150.3,178.4
1165.3,185.7
1180.2,197.1
1195.2,215.1
1210.1,230.1
1225.0,236.2
1240.0,257.2
1254.9,254.1
1269.8,269.8
1284.8,285.8
1299.7,302.9
1314.7,324.1
1329.6,325.0
1344.5,329.1
1359.5,333.3
1374.4,342.4
1389.4,343.0
1404.3,361.5
1419.2,365.2
1434.2,381.3
1449.1,405.4
1464.1,424.1
1479.0,461.4
1493.9,483.4
1508.9,508.8
1523.8,539.5
1538.8,560.0
1553.7,576.7
1568.6,587.8
1583.6,618.3
1598.5,638.7
1613.5,669.9
1628.4,687.9
1643.3,695.4
1658.3,699.5
1673.2,709.9
1688.2,705.2
1703.1,721.0
1718.0,715.4
1733.0,707.3
1747.9,692.0
1762.8,668.8
1777.8,650.8
1792.7,634.4
1807.7,603.8
1822.6,566.7
1837.5,530.1
1852.5,504.4
1867.4,470.9
1882.4,437.6
1897.3,411.2
1912.2,376.8
1927.2,355.1
1942.1,323.1
1957.1,293.9
1972.0,262.3
1986.9,232.8
2001.9,202.8
2016.8,176.1
2031.8,149.2
2046.7,124.7
2061.6,106.7
2076.6,94.0
2091.5,80.1
2106.5,72.3
2121.4,66.9
2136.3,61.7
2151.3,56.4
2166.2,54.8
2181.2,52.8
2196.1,49.8
2211.0,46.9
2226.0,45.4
2240.9,42.8
2255.8,40.8
2270.8,38.4
2285.7,39.2
2300.7,36.9
2315.6,36.5
2330.5,35.9
2345.5,35.8
2360.4,32.6
2375.4,30.9
2390.3,30.1
2405.2,30.0
2420.2,29.7
2435.1,36.3
2450.1,27.7
2465.0,29.4

File: RISE_Materials/PVC_XLPE-38mm-75.csv
Time,HRRPUA
0.0,0.0
12.1,0.0
24.3,124.2
36.4,149.0
48.6,155.3
60.7,148.2
72.9,141.3
85.0,144.0
97.2,140.0
109.3,81.2
121.5,40.7
133.6,69.7
145.8,120.6
157.9,118.8
170.1,119.7
182.2,115.8
194.4,113.8
206.5,112.6
218.7,115.8
230.8,118.1
243.0,120.5
255.1,130.3
267.3,138.1
279.4,141.2
291.6,133.1
303.7,129.3
315.9,124.6
328.0,123.2
340.2,122.8
352.3,122.2
364.5,126.5
376.6,126.8
388.8,126.2
400.9,128.6
413.1,131.0
425.2,134.1
437.4,139.5
449.5,145.2
461.7,148.5
473.8,148.6
486.0,144.5
498.1,141.7
510.3,138.3
522.4,136.6
534.6,135.6
546.7,134.5
558.9,136.5
571.0,139.0
583.2,139.7
595.3,137.8
607.5,138.1
619.6,138.6
631.8,138.7
643.9,139.3
656.1,140.3
668.2,143.0
680.4,148.9
692.5,154.5
704.7,159.5
716.8,160.6
729.0,165.5
741.1,171.4
753.3,175.2
765.4,175.5
777.6,179.6
789.7,180.5
801.9,179.3
814.0,179.2
826.2,176.8
838.3,170.1
850.5,169.3
862.6,168.9
874.8,170.6
886.9,166.1
899.1,168.1
911.2,171.8
923.4,167.6
935.5,171.6
947.7,176.9
959.8,179.0
972.0,187.2
984.1,185.9
996.3,186.7
1008.4,189.0
1020.6,199.4
1032.7,203.8
1044.9,209.4
1057.0,210.0
1069.2,210.3
1081.3,209.8
1093.5,217.0
1105.6,224.6
1117.8,227.6
1129.9,231.7
1142.1,245.9
1154.2,253.9
1166.4,268.5
1178.5,271.7
1190.7,288.1
1202.8,296.5
1215.0,295.4
1227.1,298.3
1239.3,301.8
1251.4,306.3
1263.6,308.5
1275.7,311.4
1287.9,316.3
1300.0,317.6
1312.2,317.2
1324.3,327.3
1336.5,330.7
1348.6,330.6
1360.8,326.7
1372.9,336.3
1385.1,329.4
1397.2,321.9
1409.4,319.8
1421.5,320.1
1433.7,325.3
1445.8,330.6
1458.0,324.7
1470.1,320.4
1482.3,315.1
1494.4,307.3
1506.6,301.9
1518.7,300.4
1530.9,298.6
1543.0,298.0
1555.2,298.8
1567.3,299.4
1579.5,299.9
1591.6,299.9
1603.8,298.9
1615.9,301.3
1628.1,300.9
1640.2,299.0
1652.4,295.0
1664.5,294.4
1676.7,287.9
1688.8,283.7
1701.0,277.0
1713.1,271.6
1725.3,266.0
1737.4,257.0
1749.6,250.6
1761.7,240.3
1773.9,231.4
1786.0,221.5
1798.2,209.7
1810.3,197.8
1822.5,188.6
1834.6,177.4
1846.8,165.3
1858.9,153.4
1871.1,141.6
1883.2,130.6
1895.4,120.7
1907.5,113.4
1919.7,106.4
1931.8,99.7
1944.0,92.5
1956.1,85.5
1968.3,79.4
1980.4,73.0
1992.6,68.4
2004.7,63.9
2016.9,59.4
2029.0,56.4
2041.2,54.8
2053.3,51.1
2065.5,50.7
2077.6,47.4
2089.8,47.1
2101.9,44.3
2114.1,42.6
2126.2,40.8
2138.4,39.8
2150.5,38.0
2162.7,35.9
2174.8,35.2
2187.0,34.4
2199.1,33.0
2211.3,33.5
2223.4,32.6
2235.6,32.5
2247.7,31.8
2259.9,31.1
2272.0,30.7
2284.2,29.7
2296.3,29.5
2308.5,28.9
2320.6,28.3
2332.8,27.8
2344.9,27.9
2357.1,27.1
2369.2,26.7
2381.4,26.6
2393.5,26.7
2405.7,25.9
2417.8,25.9
2430.0,25.7
2442.1,25.1
2454.3,25.2
2466.4,23.9
2478.6,24.1
2490.7,23.9
2502.9,22.7
2515.0,22.7

File: RISE_Materials/PVC_XLPE-46mm-50.csv
Time,HRRPUA
0.0,0.0
15.0,31.1
29.9,127.0
44.9,131.9
59.9,130.3
74.9,127.8
89.8,126.8
104.8,123.9
119.8,121.5
134.7,121.6
149.7,122.3
164.7,120.2
179.6,122.5
194.6,123.4
209.6,122.4
224.6,122.3
239.5,119.5
254.5,122.6
269.5,120.2
284.4,112.1
299.4,105.1
314.4,99.4
329.4,93.2
344.3,88.1
359.3,82.3
374.3,75.0
389.2,68.4
404.2,59.8
419.2,45.0
434.1,25.7
449.1,21.4
464.1,22.0
479.1,31.7
494.0,34.0
509.0,35.8
524.0,37.9
538.9,40.0
553.9,40.2
568.9,39.2
583.9,40.1
598.8,40.6
613.8,40.6
628.8,40.1
643.7,39.9
658.7,39.6
673.7,38.6
688.6,39.4
703.6,40.1
718.6,39.1
733.6,39.7
748.5,40.4
763.5,41.3
778.5,42.1
793.4,43.0
808.4,43.9
823.4,44.7
838.4,45.3
853.3,46.4
868.3,48.6
883.3,49.5
898.2,50.2
913.2,50.7
928.2,50.8
943.1,51.0
958.1,52.1
973.1,52.8
988.1,53.9
1003.0,55.5
1018.0,57.5
1033.0,60.1
1047.9,64.4
1062.9,69.7
1077.9,74.8
1092.9,79.6
1107.8,83.3
1122.8,86.5
1137.8,88.2
1152.7,89.2
1167.7,88.8
1182.7,88.6
1197.6,89.1
1212.6,89.0
1227.6,89.9
1242.6,92.5
1257.5,95.2
1272.5,99.2
1287.5,101.5
1302.4,102.9
1317.4,101.3
1332.4,101.7
1347.4,102.4
1362.3,103.2
1377.3,105.2
1392.3,105.5
1407.2,105.5
1422.2,105.5
1437.2,105.9
1452.1,106.1
1467.1,105.4
1482.1,105.8
1497.1,105.7
1512.0,105.9
1527.0,105.4
1542.0,104.7
1556.9,105.4
1571.9,104.8
1586.9,105.4
1601.9,106.1
1616.8,107.3
1631.8,107.9
1646.8,108.0
1661.7,109.4
1676.7,110.5
1691.7,112.5
1706.6,113.9
1721.6,113.9
1736.6,115.6
1751.6,117.3
1766.5,119.7
1781.5,122.2
1796.5,123.4
1811.4,125.3
1826.4,126.3
1841.4,123.9
1856.4,120.8
1871.3,118.5
1886.3,115.8
1901.3,112.8
1916.2,110.3
1931.2,107.4
1946.2,104.2
1961.1,101.5
1976.1,99.4
1991.1,97.1
2006.1,95.8
2021.0,94.2
2036.0,93.8
2051.0,93.8
2065.9,93.4
2080.9,93.1
2095.9,91.6
2110.9,91.6
2125.8,90.1
2140.8,88.9
2155.8,87.6
2170.7,86.3
2185.7,84.4
2200.7,83.7
2215.6,82.4
2230.6,81.0
2245.6,79.8
2260.6,78.6
2275.5,77.5
2290.5,76.9
2305.5,75.3
2320.4,74.0
2335.4,72.2
2350.4,71.4
2365.4,70.7
2380.3,70.8
2395.3,70.9
2410.3,70.8
2425.2,72.4
2440.2,73.8
2455.2,75.8
2470.1,76.7
2485.1,78.6
2500.1,81.6
2515.1,85.1
2530.0,89.3
2545.0,93.9
2560.0,99.5
2574.9,106.5
2589.9,114.2
2604.9,122.4
2619.9,132.2
2634.8,141.0
2649.8,148.0
2664.8,154.8
2679.7,162.9
2694.7,172.3
2709.7,177.8
2724.6,181.3
2739.6,183.8
2754.6,187.1
2769.6,188.5
2784.5,189.0
2799.5,187.6
2814.5,186.8
2829.4,186.4
2844.4,183.0
2859.4,179.0
2874.4,175.1
2889.3,171.7
2904.3,169.6
2919.3,168.1
2934.2,165.9
2949.2,164.6
2964.2,163.6
2979.1,162.5
2994.1,160.3
3009.1,159.8
3024.1,157.8
3039.0,155.2
3054.0,154.1
3069.0,150.4
3083.9,147.6
3098.9,144.0
3113.9,142.4
3128.9,138.4
3143.8,136.6
3158.8,133.4
3173.8,129.9
3188.7,126.2
3203.7,124.1
3218.7,121.2
3233.6,117.8
3248.6,116.3
3263.6,114.0
3278.6,111.9
3293.5,109.8
3308.5,107.0
3323.5,106.4
3338.4,104.6
3353.4,102.3
3368.4,100.8
3383.4,99.0
3398.3,98.2
3413.3,96.4
3428.3,95.2
3443.2,93.6
3458.2,92.4
3473.2,91.0
3488.1,90.0
3503.1,89.1
3518.1,88.5
3533.1,87.1
3548.0,85.7
3563.0,85.1
3578.0,83.9
3592.9,83.3
3607.9,82.4
3622.9,81.4
3637.9,81.1
3652.8,80.0
3667.8,79.7
3682.8,78.8
3697.7,77.8
3712.7,76.8
3727.7,76.2
3742.6,75.5
3757.6,74.3
3772.6,73.2
3787.6,71.8
3802.5,70.9
3817.5,69.3
3832.5,68.6
3847.4,66.8
3862.4,65.5
3877.4,63.8
3892.4,63.1
3907.3,61.2
3922.3,59.6
3937.3,58.3
3952.2,57.0
3967.2,55.9
3982.2,54.0
3997.1,52.7
4012.1,51.3
4027.1,49.8
4042.1,48.4
4057.0,47.0
4072.0,45.9
4087.0,44.3
4101.9,43.1
4116.9,42.1
4131.9,39.8
4146.9,39.4
4161.8,38.8
4176.8,37.6
4191.8,36.4
4206.7,35.3
4221.7,34.5
4236.7,33.4
4251.6,32.9
4266.6,32.0
4281.6,30.9
4296.6,29.8
4311.5,29.2
4326.5,28.4
4341.5,27.4
4356.4,26.5
4371.4,25.5
4386.4,24.9
4401.4,24.2
4416.3,23.6
4431.3,22.9
4446.3,21.9
4461.2,20.2
4476.2,18.8
4491.2,18.5
4506.1,18.3
4521.1,17.6
4536.1,17.6
4551.1,17.2
4566.0,15.7
4581.0,15.7
4596.0,15.5
4610.9,15.1
4625.9,15.2
4640.9,15.2
4655.9,15.5
4670.8,15.3
4685.8,15.2
4700.8,15.2
4715.7,15.1
4730.7,14.9
4745.7,14.9
4760.6,15.2
4775.6,14.6
4790.6,15.1
4805.6,14.9
4820.5,15.0
4835.5,15.4
4850.5,15.2
4865.4,14.9
4880.4,14.8
4895.4,14.6
4910.4,14.3
4925.3,14.4
4940.3,14.5
4955.3,14.4
4970.2,14.6
4985.2,14.5
5000.2,14.2
5015.1,14.4
5030.1,14.4
5045.1,14.3
5060.1,14.5
5075.0,14.7
5090.0,14.6

File: RISE_Materials/PVC_wall_carpet_paper_plasterboard-00mm-25.csv
Time,HRRPUA
0.0,0.0
0.4,0.0
0.8,0.0
1.3,0.0
1.7,0.0
2.1,0.0
2.5,0.0
2.9,0.0
3.3,0.0
3.8,0.0
4.2,0.0
4.6,0.0
5.0,0.0
5.4,0.0
5.8,0.0
6.3,0.0
6.7,0.0
7.1,0.0
7.5,0.0
7.9,0.0
8.4,0.0
8.8,0.0
9.2,0.0
9.6,0.0
10.0,0.0
10.4,0.0
10.9,0.0
11.3,0.0
11.7,0.0
12.1,0.0
12.5,0.0
12.9,0.0
13.4,0.0
13.8,0.0
14.2,0.0
14.6,0.0
15.0,0.0
15.4,0.0
15.9,0.0
16.3,0.0
16.7,0.0
17.1,0.0
17.5,0.0
18.0,0.0
18.4,0.0
18.8,0.0
19.2,0.0
19.6,0.0
20.0,0.0
20.5,0.0
20.9,0.0
21.3,0.0
21.7,0.0
22.1,0.0
22.5,0.0
23.0,0.0
23.4,0.0
23.8,0.0
24.2,0.0
24.6,0.0
25.1,0.0
25.5,0.0
25.9,0.0
26.3,0.0
26.7,0.0
27.1,0.0
27.6,0.0
28.0,0.0
28.4,0.0
28.8,0.0
29.2,0.0
29.6,0.0
30.1,0.0
30.5,0.0
30.9,0.0
31.3,0.0
31.7,0.0
32.2,0.0
32.6,0.0
33.0,0.0
33.4,0.0
33.8,0.0
34.2,0.0
34.7,0.0
35.1,0.0
35.5,0.0
35.9,0.0
36.3,0.0
36.7,0.0
37.2,7.0
37.6,25.3
38.0,43.6
38.4,59.7
38.8,75.8
39.2,85.7
39.7,81.4
40.1,77.1
40.5,72.8
40.9,68.5
41.3,65.5
41.8,63.2
42.2,60.0
42.6,56.8
43.0,53.6
43.4,50.4
43.8,47.1
44.3,43.6
44.7,40.1
45.1,36.6
45.5,33.1
45.9,29.7
46.3,26.8
46.8,24.0
47.2,21.1
47.6,18.5
48.0,17.2
48.4,16.0
48.9,14.9
49.3,13.7
49.7,12.6
50.1,11.7
50.5,11.0
50.9,10.3
51.4,9.6
51.8,8.9
52.2,8.2
52.6,7.8
53.0,7.4
53.4,7.0
53.9,6.6
54.3,6.4
54.7,6.2
55.1,5.9
55.5,5.7
56.0,5.5
56.4,5.1
56.8,5.0
57.2,4.8
57.6,4.7
58.0,4.6

File: RISE_Materials/PVC_wall_carpet_paper_plasterboard-00mm-35.csv
Time,HRRPUA
0.0,0.0
6.4,0.0
12.9,0.0
19.3,0.0
25.7,89.6
32.1,95.1
38.6,103.2
45.0,94.2
51.4,81.1
57.9,69.2
64.3,61.2
70.7,57.3
77.1,56.8
83.6,54.8
90.0,56.2
96.4,54.8
102.9,51.5
109.3,49.2
115.7,44.3
122.1,39.3
128.6,36.8
135.0,35.0
141.4,32.4
147.9,30.9
154.3,23.5
160.7,21.2
167.1,19.7
173.6,18.2
180.0,17.5
186.4,16.5
192.9,15.8
199.3,12.4
205.7,11.0
212.1,9.9
218.6,10.3
225.0,9.6
231.4,10.0
237.9,10.1
244.3,10.5
250.7,10.8
257.1,11.5
263.6,11.8
270.0,11.9
276.4,11.8
282.9,12.6
289.3,13.6
295.7,13.3
302.1,13.3
308.6,13.0
315.0,13.1

File: RISE_Materials/PVDF-01mm-35.csv
Time,HRRPUA
0.0,0.0
8.9,0.0
17.8,0.0
26.7,0.0
35.7,0.0
44.6,0.0
53.5,0.0
62.4,0.0
71.3,0.0
80.2,0.0
89.1,0.0
98.0,0.0
107.0,0.0
115.9,0.0
124.8,74.8
133.7,215.0
142.6,265.3
151.5,247.8
160.4,197.8
169.3,123.3
178.3,71.9
187.2,43.0
196.1,33.2
205.0,33.1
213.9,31.0
222.8,32.8
231.7,33.9
240.7,32.1
249.6,28.2
258.5,26.7
267.4,27.2
276.3,27.9
285.2,25.0
294.1,24.8
303.0,24.1
312.0,19.9
320.9,19.2
329.8,17.8
338.7,22.2
347.6,23.5
356.5,21.8
365.4,21.6
374.3,21.6
383.3,18.3
392.2,18.0
401.1,22.2
410.0,20.0

File: RISE_Materials/Painted_GFK_polyester_with_Gelcoat_handlaminated-04mm-35.csv
Time,HRRPUA
0.0,0.0
10.9,0.0
21.8,0.0
32.8,0.0
43.7,0.0
54.6,0.0
65.5,0.0
76.4,0.0
87.3,0.0
98.3,85.3
109.2,84.3
120.1,93.7
131.0,99.3
141.9,106.9
152.9,111.4
163.8,112.8
174.7,109.3
185.6,105.0
196.5,99.4
207.4,93.1
218.4,86.4
229.3,82.2
240.2,78.5
251.1,77.9
262.0,76.4
273.0,75.2
283.9,71.8
294.8,68.5
305.7,65.7
316.6,61.4
327.5,57.7
338.5,55.4
349.4,54.0
360.3,53.5
371.2,54.8
382.1,55.1
393.1,55.8
404.0,54.8
414.9,53.4
425.8,50.0
436.7,47.7
447.6,45.3
458.6,47.4
469.5,50.6
480.4,56.1
491.3,63.8
502.2,71.8
513.2,79.5
524.1,84.7
535.0,86.9
545.9,86.1
556.8,83.8
567.7,80.3
578.7,76.2
589.6,70.7
600.5,66.2
611.4,63.2
622.3,59.7
633.3,56.7
644.2,55.2
655.1,52.6
666.0,50.9
676.9,49.7
687.8,47.4
698.8,45.4
709.7,43.8
720.6,41.5
731.5,39.1
742.4,37.3
753.4,35.1
764.3,33.3
775.2,31.5
786.1,30.1
797.0,28.7
807.9,27.1
818.9,25.0
829.8,23.8
840.7,22.5
851.6,21.6
862.5,20.6
873.5,20.0
884.4,19.1
895.3,18.8
906.2,18.1
917.1,17.5
928.0,16.1
939.0,15.6
949.9,15.2
960.8,14.5
971.7,13.9
982.6,13.7
993.6,13.3
1004.5,13.0
1015.4,12.6
1026.3,12.4
1037.2,12.3
1048.1,11.8
1059.1,11.7
1070.0,11.5
1080.9,11.4
1091.8,11.1
1102.7,10.9
1113.7,10.7
1124.6,10.2
1135.5,10.1
1146.4,9.7
1157.3,9.7
1168.2,9.5
1179.2,9.3
1190.1,9.1
1201.0,9.2

File: RISE_Materials/Painted_GFK_polyester_with_Gelcoat_handlaminated-04mm-75.csv
Time,HRRPUA
0.0,0.0
9.8,0.0
19.7,0.0
29.5,33.9
39.3,83.8
49.1,100.4
59.0,118.4
68.8,140.7
78.6,153.9
88.5,148.3
98.3,143.0
108.1,137.5
118.0,124.7
127.8,119.9
137.6,114.8
147.4,111.1
157.3,108.3
167.1,104.5
176.9,100.6
186.8,96.6
196.6,94.8
206.4,92.4
216.2,89.9
226.1,86.7
235.9,85.4
245.7,83.6
255.6,82.7
265.4,83.1
275.2,82.6
285.0,82.3
294.9,84.2
304.7,87.5
314.5,91.0
324.4,99.0
334.2,106.4
344.0,112.1
353.9,113.8
363.7,111.9
373.5,104.9
383.3,94.2
393.2,81.9
403.0,70.9
412.8,63.0
422.7,57.5
432.5,53.8
442.3,49.6
452.1,46.6
462.0,44.5
471.8,42.2
481.6,40.7
491.5,39.1
501.3,37.9
511.1,35.6
521.0,34.4
530.8,33.0
540.6,31.6
550.4,29.8
560.3,28.3
570.1,26.5
579.9,25.1
589.8,23.4
599.6,22.1
609.4,21.0
619.2,19.9
629.1,18.6
638.9,17.7
648.7,16.7
658.6,16.1
668.4,15.6
678.2,14.9
688.0,14.4
697.9,14.1
707.7,13.4
717.5,13.1
727.4,12.6
737.2,12.0
747.0,11.6
756.9,11.3
766.7,10.9
776.5,10.5
786.3,10.2
796.2,9.5
806.0,9.5
815.8,9.0
825.7,8.8
835.5,8.5
845.3,8.3
855.1,8.0
865.0,7.8
874.8,7.5
884.6,6.9
894.5,7.1
904.3,6.9
914.1,6.6
924.0,6.3
933.8,6.1
943.6,5.8
953.4,5.7
963.3,5.6
973.1,5.2
982.9,5.1
992.8,5.0
1002.6,4.7
1012.4,4.6
1022.2,4.6
1032.1,4.4
1041.9,4.2
1051.7,3.9
1061.6,3.8
1071.4,3.7
1081.2,3.5
1091.0,3.2
1100.9,3.0
1110.7,2.8
1120.5,2.5
1130.4,2.3
1140.2,2.0
1150.0,1.9
1159.9,1.5
1169.7,1.3
1179.5,1.0
1189.3,0.5
1199.2,0.5
1209.0,0.4

File: RISE_Materials/Painted_GRP_polyester_with_gelcoat_handlaminated-04mm-25.csv
Time,HRRPUA
0.0,0.0
5.8,0.0
11.6,0.0
17.4,0.0
23.2,0.0
29.0,0.0
34.8,0.0
40.7,0.0
46.5,0.0
52.3,0.0
58.1,0.0
63.9,0.0
69.7,0.0
75.5,0.0
81.3,0.0
87.1,0.0
92.9,0.0
98.7,0.0
104.5,0.0
110.3,0.0
116.2,0.0
122.0,0.0
127.8,0.0
133.6,0.0
139.4,47.9
145.2,77.5
151.0,75.9
156.8,69.4
162.6,65.4
168.4,64.2
174.2,64.5
180.0,65.8
185.8,66.1
191.7,68.4
197.5,68.4
203.3,69.0
209.1,69.2
214.9,67.2
220.7,64.8
226.5,64.0
232.3,61.8
238.1,59.9
243.9,58.6
249.7,58.0
255.5,56.9
261.3,56.8
267.2,56.2
273.0,55.1
278.8,55.2
284.6,54.9
290.4,55.4
296.2,56.2
302.0,56.0
307.8,56.2
313.6,57.5
319.4,57.0
325.2,56.9
331.0,56.7
336.8,56.7
342.7,56.1
348.5,57.2
354.3,55.7
360.1,56.4
365.9,55.4
371.7,54.2
377.5,53.5
383.3,51.2
389.1,48.9
394.9,45.5
400.7,42.8
406.5,39.2
412.3,36.2
418.2,29.2
424.0,20.7
429.8,17.6
435.6,15.9
441.4,15.0
447.2,14.4
453.0,10.1
458.8,6.5
464.6,5.3
470.4,4.9
476.2,4.1
482.0,4.0
487.8,3.5
493.7,3.3
499.5,3.2
505.3,3.0
511.1,2.9
516.9,2.8
522.7,2.6
528.5,2.5
534.3,2.5
540.1,2.4
545.9,2.3
551.7,2.3
557.5,2.4
563.3,2.3
569.2,2.2
575.0,2.2
580.8,2.2
586.6,2.1
592.4,2.1
598.2,2.1
604.0,2.1
609.8,2.0
615.6,2.2
621.4,2.2
627.2,2.0
633.0,2.3
638.8,2.2
644.7,2.1
650.5,2.2
656.3,2.2
662.1,2.1
667.9,2.3
673.7,2.2
679.5,2.2
685.3,2.5
691.1,2.3
696.9,2.5
702.7,2.5
708.5,2.4
714.3,2.5
720.2,2.7
726.0,2.5
731.8,2.7
737.6,2.8
743.4,2.7
749.2,2.7
755.0,2.6
760.8,2.8
766.6,2.8
772.4,3.0
778.2,2.9
784.0,3.0
789.8,3.1
795.7,3.0
801.5,3.1
807.3,3.3
813.1,3.2
818.9,3.2
824.7,3.2
830.5,3.5
836.3,3.4
842.1,3.3
847.9,3.5
853.7,3.5
859.5,3.7
865.3,3.6
871.2,3.5
877.0,3.7
882.8,3.6
888.6,3.9
894.4,3.8
900.2,3.8
906.0,3.9
911.8,3.9
917.6,4.0
923.4,4.1
929.2,4.0
935.0,4.0
940.8,4.2
946.7,4.3
952.5,4.2
958.3,4.4
964.1,4.3
969.9,4.3
975.7,4.4
981.5,4.5
987.3,4.4
993.1,4.4
998.9,4.6
1004.7,4.5
1010.5,4.6
1016.3,4.5
1022.2,4.5
1028.0,4.8
1033.8,4.7
1039.6,4.7
1045.4,4.9
1051.2,4.9
1057.0,4.9
1062.8,4.9
1068.6,5.0
1074.4,5.0
1080.2,5.0
1086.0,5.1
1091.8,5.1
1097.7,5.4
1103.5,5.3
1109.3,5.6
1115.1,5.4
1120.9,5.6
1126.7,5.7
1132.5,5.5
1138.3,5.9
1144.1,5.8
1149.9,5.8
1155.7,5.8
1161.5,5.9
1167.3,6.0
1173.2,6.1
1179.0,6.0
1184.8,6.3
1190.6,6.3
1196.4,6.5
1202.2,6.5
1208.0,6.5
