Repository: firemodels/exp

# exp
Fire Research Division Experimental Database

Welcome to the Fire Research Division Experimental Database!

This database is a repository of experimental results for fire model validation.  It is used primarily by the Fire Dynamics Simulator ([FDS](https://github.com/firemodels/fds)) and [CFAST](https://github.com/firemodels/cfast).

Pull requests welcome!

File: RISE_Materials/Aluminium_Honey_comb_coated_with_HPL-22mm-50.csv
Time,HRRPUA
0.0,0.0
6.5,0.0
12.9,0.0
19.4,0.0
25.8,0.0
32.3,0.0
38.7,0.0
45.2,0.0
51.7,0.0
58.1,21.2
64.6,61.1
71.0,79.8
77.5,102.7
83.9,134.6
90.4,154.7
96.9,135.7
103.3,131.5
109.8,132.2
116.2,123.2
122.7,111.5
129.1,102.6
135.6,96.4
142.1,91.6
148.5,88.9
155.0,85.0
161.4,81.9
167.9,77.9
174.3,74.3
180.8,69.6
187.3,64.5
193.7,59.2
200.2,54.5
206.6,51.7
213.1,48.7
219.5,47.7
226.0,46.7
232.5,45.1
238.9,45.3
245.4,44.6
251.8,45.0
258.3,45.2
264.7,45.9
271.2,46.3
277.7,47.4
284.1,47.8
290.6,48.1
297.0,50.1
303.5,51.9
309.9,54.7
316.4,56.8
322.8,59.6
329.3,63.3
335.8,66.8
342.2,70.2
348.7,75.6
355.1,81.4
361.6,87.9
368.0,94.9
374.5,101.4
381.0,109.3
387.4,116.7
393.9,123.4
400.3,127.2
406.8,133.2
413.2,137.0
419.7,139.0
426.2,136.5
432.6,133.2
439.1,133.7
445.5,136.5
452.0,138.9
458.4,135.8
464.9,132.4
471.4,127.2
477.8,122.2
484.3,117.1
490.7,115.1
497.2,109.9
503.6,102.8
510.1,97.7
516.6,92.4
523.0,83.1
529.5,76.7
535.9,69.7
542.4,64.1
548.8,60.0
555.3,56.7
561.8,53.2
568.2,50.9
574.7,48.0
581.1,45.2
587.6,42.5
594.0,40.1
600.5,38.2
607.0,35.9
613.4,32.9
619.9,31.5
626.3,30.1
632.8,28.4
639.2,27.2
645.7,25.8
652.2,25.0
658.6,23.8
665.1,23.0
671.5,22.3
678.0,21.6
684.4,20.7
690.9,19.5
697.4,18.9
703.8,17.8
710.3,17.2
716.7,16.3
723.2,15.6
729.6,14.3
736.1,13.8
742.6,13.1
749.0,12.6
755.5,12.0
761.9,11.5
768.4,11.1
774.8,10.8
781.3,10.1
787.8,9.5
794.2,8.7
800.7,8.3
807.1,7.4
813.6,6.8
820.0,6.3
826.5,6.0
833.0,5.5
839.4,4.6
845.9,4.3
852.3,3.9
858.8,3.4
865.2,3.1
871.7,2.8
878.2,2.5
884.6,2.3
891.1,2.1
897.5,2.0
904.0,2.0
910.4,1.9
916.9,1.7
923.3,1.6
929.8,1.4
936.3,1.4
942.7,1.1
949.2,1.0
955.6,0.8
962.1,0.7
968.5,0.5
975.0,0.4
981.5,0.3
987.9,0.1
994.4,0.1
1000.8,0.0
1007.3,0.0
1013.7,0.0
1020.2,0.0
1026.7,0.0
1033.1,0.0
1039.6,0.0
1046.0,0.0
1052.5,0.0
1058.9,0.0
1065.4,0.0
1071.9,0.0
1078.3,0.0
1084.8,0.0
1091.2,0.0
1097.7,0.0
1104.1,0.0
1110.6,0.0
1117.1,0.0
1123.5,0.0
1130.0,0.0
1136.4,0.0
1142.9,0.0
1149.3,0.0
1155.8,0.0
1162.3,0.0
1168.7,0.0
1175.2,0.0
1181.6,0.0
1188.1,0.0
1194.5,0.0
1201.0,0.0

File: RISE_Materials/Plastic_faced_steel_sheet_Mineral_wool-25mm-50.csv
Time,HRRPUA
0.0,0.0
0.1,0.0
0.2,0.0
0.3,0.0
0.4,0.0
0.5,0.0
0.6,0.0
0.7,0.0
0.8,0.0
0.9,0.0
1.0,0.0
1.1,0.0
1.1,0.0
1.2,0.0
1.3,0.0
1.4,0.0
1.5,0.0
1.6,0.0
1.7,0.0
1.8,0.0
1.9,0.0
2.0,0.0
2.1,0.0
2.2,0.0
2.3,0.0
2.4,0.0
2.5,0.0
2.6,0.0
2.7,0.0
2.8,0.0
2.9,0.0
3.0,0.0
3.1,0.0
3.2,0.0
3.2,0.0
3.3,0.0
3.4,0.0
3.5,0.0
3.6,0.0
3.7,0.0
3.8,0.0
3.9,0.0
4.0,0.0
4.1,0.0
4.2,0.0
4.3,0.0
4.4,0.0
4.5,0.0
4.6,0.0
4.7,0.0
4.8,0.0
4.9,0.0
5.0,0.0
5.1,0.0
5.2,0.0
5.3,0.0
5.3,0.0
5.4,0.0
5.5,0.0
5.6,0.0
5.7,0.0
5.8,0.0
5.9,0.0
6.0,0.0
6.1,0.0
6.2,0.0
6.3,0.0
6.4,0.0
6.5,0.0
6.6,0.0
6.7,0.0
6.8,0.0
6.9,0.0
7.0,0.0
7.1,0.0
7.2,0.0
7.3,0.0
7.4,0.0
7.4,0.0
7.5,0.0
7.6,0.0
7.7,0.0
7.8,0.0
7.9,0.0
8.0,0.0
8.1,0.0
8.2,0.0
8.3,0.0
8.4,0.0
8.5,0.0
8.6,0.0
8.7,0.0
8.8,0.0
8.9,0.0
9.0,0.0
9.1,0.0
9.2,0.0
9.3,0.0
9.4,0.0
9.5,0.0
9.5,0.0
9.6,0.0
9.7,0.0
9.8,0.0
9.9,0.0
10.0,0.0
10.1,0.0
10.2,0.0
10.3,0.0
10.4,0.0
10.5,0.0
10.6,0.0
10.7,0.0
10.8,0.0
10.9,0.0
11.0,0.0
11.1,0.0
11.2,0.0
11.3,0.0
11.4,0.0
11.5,0.0
11.6,0.0
11.7,0.0
11.7,0.0
11.8,0.0
11.9,0.0
12.0,0.0
12.1,0.0
12.2,0.0
12.3,0.0
12.4,0.0
12.5,0.0
12.6,0.0
12.7,0.0
12.8,0.0
12.9,0.0
13.0,0.0
13.1,0.0
13.2,0.0
13.3,0.0
13.4,0.0
13.5,0.0
13.6,0.0
13.7,0.0
13.8,0.0
13.8,0.0
13.9,0.0
14.0,0.0
14.1,0.0
14.2,0.0
14.3,0.0
14.4,0.0
14.5,0.0
14.6,0.0
14.7,0.0
14.8,0.0
14.9,0.0
15.0,0.0
15.1,0.0
15.2,0.0
15.3,0.0
15.4,0.0
15.5,0.0
15.6,0.0
15.7,0.0
15.8,0.0
15.9,0.0
15.9,0.0
16.0,0.0
16.1,0.0
16.2,0.0
16.3,0.0
16.4,0.0
16.5,0.0
16.6,0.0
16.7,0.0
16.8,0.0
16.9,0.0
17.0,0.0
17.1,0.0
17.2,0.0
17.3,0.0
17.4,0.0
17.5,0.0
17.6,0.0
17.7,0.0
17.8,0.0
17.9,0.0
18.0,0.0
18.0,0.0
18.1,0.0
18.2,0.0
18.3,0.0
18.4,0.0
18.5,0.0
18.6,0.0
18.7,0.0
18.8,0.0
18.9,0.0
19.0,0.0
19.1,0.0
19.2,0.0
19.3,0.0
19.4,0.0
19.5,0.0
19.6,0.0
19.7,0.0
19.8,0.0
19.9,0.0
20.0,0.0
20.1,0.0
20.1,0.0
20.2,0.0
20.3,0.0
20.4,0.0
20.5,0.0
20.6,0.0
20.7,0.0
20.8,0.0
20.9,0.0
21.0,0.0
21.1,0.0
21.2,0.0
21.3,0.0
21.4,0.0
21.5,0.0
21.6,0.0
21.7,0.0
21.8,0.0
21.9,0.0
22.0,0.0
22.1,0.0
22.2,0.0
22.2,0.0
22.3,0.0
22.4,0.0
22.5,0.0
22.6,0.0
22.7,0.0
22.8,0.0
22.9,0.0
23.0,0.0
23.1,0.0
23.2,0.0
23.3,0.0
23.4,0.0
23.5,0.0
23.6,0.0
23.7,0.0
23.8,0.0
23.9,0.0
24.0,0.0
24.1,0.0
24.2,0.0
24.3,0.0
24.4,0.0
24.4,0.0
24.5,0.0
24.6,0.0
24.7,0.0
24.8,0.0
24.9,0.0
25.0,0.0
25.1,0.0
25.2,0.0
25.3,0.0
25.4,0.0
25.5,0.0
25.6,0.0
25.7,0.0
25.8,0.0
25.9,0.0
26.0,0.0
26.1,0.0
26.2,0.0
26.3,0.0
26.4,0.0
26.5,0.0
26.5,0.0
26.6,0.0
26.7,0.0
26.8,0.0
26.9,0.0
27.0,0.0
27.1,0.0
27.2,0.0
27.3,0.0
27.4,0.0
27.5,0.0
27.6,0.0
27.7,0.0
27.8,0.0
27.9,0.0
28.0,0.0
28.1,0.0
28.2,0.0
28.3,0.0
28.4,0.0
28.5,0.0
28.6,0.0
28.6,0.0
28.7,0.0
28.8,0.0
28.9,0.0
29.0,0.0
29.1,0.0
29.2,0.0
29.3,0.0
29.4,0.0
29.5,0.0
29.6,0.0
29.7,0.0
29.8,0.0
29.9,0.0
30.0,0.0
30.1,0.0
30.2,0.0
30.3,0.0
30.4,0.0
30.5,0.0
30.6,0.0
30.7,0.0
30.7,0.0
30.8,0.0
30.9,0.0
31.0,0.0
31.1,0.0
31.2,0.0
31.3,0.0
31.4,0.0
31.5,0.0
31.6,0.0
31.7,0.0
31.8,0.0
31.9,0.0
32.0,0.0
32.1,0.0
32.2,0.0
32.3,0.0
32.4,0.0
32.5,0.0
32.6,0.0
32.7,0.0
32.8,0.0
32.8,0.0
32.9,0.0
33.0,1.0
33.1,3.2
33.2,5.5
33.3,7.8
33.4,10.1
33.5,12.4
33.6,14.6
33.7,16.9
33.8,19.2
33.9,21.5
34.0,23.7
34.1,26.7
34.2,29.6
34.3,32.6
34.4,35.5
34.5,38.5
34.6,41.4
34.7,44.4
34.8,47.3
34.9,50.3
35.0,53.2
35.0,56.1
35.1,59.0
35.2,61.1
35.3,62.3
35.4,62.6
35.5,62.9
35.6,63.1
35.7,63.3
35.8,63.5
35.9,63.8
36.0,64.0
36.1,64.2
36.2,64.5
36.3,64.7
36.4,64.9
36.5,65.1
36.6,65.4
36.7,65.6
36.8,65.8
36.9,66.0
37.0,66.3
37.1,66.5
37.1,66.7
37.2,66.9
37.3,67.2
37.4,67.4
37.5,67.6
37.6,67.8
37.7,68.1
37.8,68.2
37.9,67.9
38.0,67.6
38.1,67.1
38.2,66.6
38.3,66.1
38.4,65.6
38.5,65.1
38.6,64.7
38.7,64.2
38.8,63.7
38.9,63.2
39.0,62.7
39.1,62.2
39.2,61.8
39.2,61.3
39.3,60.8
39.4,60.3
39.5,59.8
39.6,59.3
39.7,58.8
39.8,58.3
39.9,57.6
40.0,57.0
40.1,56.3
40.2,55.6
40.3,55.0
40.4,54.3
40.5,53.5
40.6,52.7
40.7,51.9
40.8,51.1
40.9,50.3
41.0,49.4
41.1,48.6
41.2,47.8
41.3,47.0
41.3,46.1
41.4,45.3
41.5,44.5
41.6,43.7
41.7,42.9
41.8,42.3
41.9,41.9
42.0,41.6
42.1,41.3
42.2,41.0
42.3,40.7
42.4,40.3
42.5,40.0
42.6,39.7
42.7,39.4
42.8,39.1
42.9,38.8

File: RISE_Materials/Plywood-12mm-25.csv
Time,HRRPUA
0.0,0.0
14.9,0.0
29.7,0.0
44.6,0.0
59.5,0.0
74.3,0.0
89.2,0.0
104.0,0.0
118.9,0.0
133.8,0.0
148.6,0.0
163.5,0.0
178.4,229.6
193.2,276.5
208.1,196.1
223.0,168.7
237.8,156.2
252.7,139.6
267.6,122.3
282.4,120.4
297.3,118.1
312.1,110.4
327.0,106.5
341.9,101.9
356.7,105.3
371.6,111.0
386.5,114.4
401.3,112.3
416.2,115.6
431.1,123.7
445.9,140.4
460.8,156.6
475.7,169.2
490.5,178.7
505.4,196.7
520.2,214.2
535.1,231.2
550.0,242.8
564.8,243.4
579.7,215.0
594.6,174.3
609.4,137.9
624.3,99.0
639.2,73.4

File: RISE_Materials/Plywood-12mm-35.csv
Time,HRRPUA
0.0,0.0
8.9,0.0
17.9,0.0
26.8,0.0
35.7,0.0
44.6,0.0
53.6,0.0
62.5,184.0
71.4,204.9
80.4,219.4
89.3,220.0
98.2,182.2
107.1,152.7
116.1,146.5
125.0,144.6
133.9,141.2
142.9,141.9
151.8,137.6
160.7,133.5
169.6,131.7
178.6,133.3
187.5,131.0
196.4,128.0
205.3,122.2
214.3,118.5
223.2,111.7
232.1,110.3
241.1,108.9
250.0,111.9
258.9,115.2
267.8,113.1
276.8,112.9
285.7,111.7
294.6,112.2
303.6,112.0
312.5,114.4
321.4,120.1
330.3,125.4
339.3,133.1
348.2,140.6
357.1,147.5
366.1,152.3
375.0,162.4
383.9,172.9
392.8,184.2
401.8,197.9
410.7,211.9
419.6,231.1
428.6,237.9
437.5,248.4
446.4,254.7
455.3,257.9
464.3,253.7
473.2,231.5
482.1,205.4
491.1,183.7
500.0,155.9
508.9,129.3
517.8,110.4
526.8,95.4
535.7,82.1
544.6,79.5

File: RISE_Materials/Plywood-12mm-50.csv
Time,HRRPUA
0.0,0.0
8.9,0.0
17.8,0.0
26.8,27.6
35.7,158.5
44.6,197.7
53.5,229.3
62.5,209.0
71.4,168.3
80.3,160.5
89.2,171.9
98.2,169.8
107.1,151.2
116.0,142.1
124.9,139.0
133.9,138.8
142.8,144.4
151.7,146.5
160.6,137.0
169.6,129.3
178.5,126.2
187.4,126.4
196.3,127.9
205.3,129.8
214.2,128.1
223.1,124.5
232.0,122.7
240.9,122.2
249.9,123.3
258.8,126.1
267.7,133.2
276.6,141.2
285.6,147.4
294.5,155.2
303.4,164.6
312.3,172.0
321.3,183.9
330.2,196.2
339.1,207.2
348.0,215.0
357.0,222.6
365.9,232.6
374.8,241.7
383.7,240.9
392.7,231.0
401.6,226.7
410.5,225.5
419.4,220.4
428.3,209.7
437.3,188.6
446.2,167.8
455.1,149.9
464.0,135.9
473.0,119.7
481.9,108.0
490.8,100.5
499.7,93.8
508.7,88.4
517.6,83.1
526.5,79.9
535.4,76.3
544.4,72.5

File: RISE_Materials/Textile_wall_covering_paper_plasterboard-00mm-35.csv
Time,HRRPUA
0.0,0.0
3.8,0.0
7.6,0.0
11.4,0.0
15.2,0.0
19.0,0.0
22.8,0.0
26.6,0.0
30.4,0.0
34.2,0.0
38.0,0.0
41.7,0.0
45.5,47.6
49.3,171.6
53.1,225.9
56.9,238.6
60.7,217.9
64.5,184.4
68.3,158.8
72.1,128.9
75.9,108.8
79.7,93.5
83.5,74.6
87.3,59.0
91.1,47.5
94.9,36.1
98.7,32.3
102.5,30.7
106.3,28.8
110.1,29.4
113.9,28.1
117.7,28.0
121.4,27.2
125.2,27.0
129.0,27.1
132.8,26.9
136.6,26.1
140.4,26.1
144.2,25.8
148.0,24.8
151.8,25.2
155.6,25.7
159.4,25.2
163.2,23.9
167.0,22.9
170.8,22.0
174.6,22.3
178.4,20.6
182.2,20.7
186.0,19.8
189.8,18.7
193.6,18.1
197.4,18.3
201.2,17.0
204.9,16.5
208.7,16.3
212.5,15.5
216.3,14.2
220.1,13.5
223.9,13.3
227.7,12.9

File: RISE_Materials/Textile_wall_covering_paper_plasterboard-00mm-50.csv
Time,HRRPUA
0.0,0.0
3.4,0.0
6.9,0.0
10.3,0.0
13.7,0.0
17.1,0.0
20.6,0.0
24.0,20.1
27.4,90.7
30.9,148.6
34.3,198.6
37.7,223.3
41.2,216.3
44.6,184.4
48.0,158.9
51.4,141.7
54.9,127.5
58.3,114.1
61.7,101.0
65.2,86.3
68.6,72.0
72.0,56.1
75.4,42.6
78.9,36.9
82.3,33.4
85.7,30.3
89.2,28.6
92.6,27.1
96.0,26.2
99.5,25.8
102.9,25.3
106.3,24.5
109.7,23.6
113.2,22.8
116.6,22.9
120.0,22.9
123.5,22.6
126.9,22.0
130.3,21.7
133.8,21.6
137.2,21.2
140.6,20.2
144.0,19.9
147.5,19.4
150.9,18.6
154.3,18.8
157.8,17.9
161.2,17.7
164.6,17.7
168.0,16.8
171.5,16.2
174.9,15.4
178.3,15.1
181.8,15.0
185.2,14.5
188.6,13.9
192.1,13.1
195.5,13.1
198.9,12.8
202.3,12.2
